Repository: bobleesj/CIF-CN-Featurizer

# Structure Analysis/Featurizer (SAF)

## Purpose

Structure Analysis/Featurizer (SAF) is a Python script designed to process CIF
(Crystallographic Information File) files and extract geometric features. These
features include interatomic distances, information on atomic environments, and
coordination numbers. The script can sequentially process more than 10,000
`.cif` files and generate millions of data points used as ML input data for
predicting crystal structures and properties.

## Motivation

The script was originally developed to determine the coordination number for
each crystallographic site on complex structures [[1](#ref1)]. Then, we further
included an interactive functionality for experimentalists and data scientists
to generate structural features from `.cif` file. These features were engineered
to be used as input data for ML models to predict crystal structures and their
properties. **We are currently exploring this option in Summer 2024.**

## Scope

The current version supports the processing of **binary** and **ternary** `.cif`
files containing the following elements: 'Si' 'Sc' 'Fe' 'Co' 'Ni' 'Ga' 'Ge' 'Y'
'Ru' 'Rh' 'Pd' 'In' 'Sn' 'Sb' 'La' 'Ce' 'Pr' 'Nd' 'Sm' 'Eu' 'Gd' 'Tb' 'Dy' 'Ho'
'Er' 'Tm' 'Yb' 'Lu' 'Os' 'Ir' 'Pt' 'Th' 'U"' 'Al' 'Mo' 'Hf' 'Ta'

> You may use CIF Cleaner (https://github.com/bobleesj/cif-cleaner) to filter
> binary and ternary .cif files

### Adding more elements

To add more elements, you need to provide `CIF_radius` and `Pauling_CN12` values
in the `get_radius_data()` function located in `core/data/radius.py` as shown
below:

```python
def get_radius_data():
    """
    Return a dictionary of element radii data.
    """
    data = {
        "Si": [1.176, 1.316],
        "Sc": [1.641, 1.620],
        "Fe": [1.242, 1.260],
        "Co": [1.250, 1.252],
        "Ni": [1.246, 1.244],
        "Ga": [1.243, 1.408],
        "Ge": [1.225, 1.366],
        ...
    }
```

### Atom labeling for compounds

For binary compounds, atoms are labeled as `AB`, and for ternary compounds,
atoms are labeled as `RMX`, where `R=A` and `M=B`. If you want to customize
this, modify the `get_binary_AB_labels` or `get_ternary_RMX_labels` function in
`core/config.py` as shown below:

```python
A_labels = ["Sc", "Y", "La", "Ce", "Pr", "Nd", "Sm",
            "Eu", "Gd", "Tb", "Dy", "Ho", "Er", "Tm", "Yb", "Lu", "Th", "U"]
B_labels = ["Si", "Ga", "Ge", "In", "Sn", "Sb", "Al"]
M_labels = ["Fe", "Co", "Ni", "Ru", "Rh", "Pd", "Os", "Ir", "Pt"]
```

These modifications will allow you to adapt the parser to handle additional
elements and compound types as needed.

## Demo

Start with the script via

```bash
python main.py
```

Once the script is started, the user needs to only confirm (1) whether to skip
`cif` files based on the number of atoms in the supercell generated and (2)
choose the folder.

```text
Welcome to CIF Featurizer! This script processes Crystallographic Information
File (CIF) files to extract various features such as interatomic distances,
atomic environment information, and coordination numbers.  It supports binary
and ternary compounds.

Q1. Do you want to skip any CIF files based on the number of unique in the supercell?
(Default: N) [y/N]: N

Available folders containing CIF files:
1. 20240226_huge_file_test
2. 20240402_ThSb
3. 20240303_ternary_binary_test
4. 20240402_URhIn

Enter the number corresponding to the folder containing .cif files: 3
```

### Output

After running the script using `python main.py` and selecting the folder
contianing `.cif` files, `.csv` files are generated. For binary compounds,
`binary_features.csv` with 124 features is generated. For ternary compounds,
`ternary_features.csv` with 165 unique features is generated. For all types of
compounds, `universal_featrues.csv` is generated.

### Coordination numbers

The coordination numbers and their geometric values are determined using four
unique coordination determination methods, as detailed in the manuscript
([DOI](https://doi.org/10.1016/j.jallcom.2023.173241)). Below is an example from
a site. Once the code becomes more matured, we will further make a better
documentation here.

| #   | CN method              | Central atom label | CN  | R   | M   | X   | Polyhedron volume | Dist from atom to center of mass | Edges | Faces |
| --- | ---------------------- | ------------------ | --- | --- | --- | --- | ----------------- | -------------------------------- | ----- | ----- |
| 1   | Shortest dist          | Er1                | 13  | 5   | 2   | 6   | 89.293            | 0.095                            | 33    | 22    |
| 2   | CIF radius sum         | Er1                | 13  | 5   | 2   | 6   | 89.293            | 0.095                            | 33    | 22    |
| 3   | CIF radius refined sum | Er1                | 13  | 5   | 2   | 6   | 89.293            | 0.095                            | 33    | 22    |

File: 20240226_test/1242657.cif
##############################################################################
#                                                                            #
# Fe-Ni            # Fe0.5Ni0.5 rt                                 # 1242657 #
#                                                                            #
##############################################################################
#                                                                            #
#                           Pearson's Crystal Data                           #
#      Crystal Structure Database for Inorganic Compounds (on DVD)           #
#                              Release 2023/24                               #
#                  Editors: Pierre Villars and Karin Cenzual                 #
#                                                                            #
#   Copyright (c) ASM International & Material Phases Data System (MPDS),    #
# Switzerland & National Institute for Materials Science (NIMS), Japan, 2023 #
#                   All rights reserved. Version 2023.07                     #
#                                                                            #
#   This copy of Pearson's Crystal Data is licensed to:                      #
#   Hunter College - City University of New York                             #
#                                                                            #
##############################################################################

data_1242657
_audit_creation_date                     2024-02-18
_audit_creation_method
;
Pearson's Crystal Data browser
;
#_database_code_PCD                      1242657
_database_code_PDF                       ?

# Entry summary

_chemical_formula_structural             'Fe~0.5~ Ni~0.5~'
_chemical_formula_sum                    'Fe0.50 Ni0.50'
_chemical_name_mineral                   'taenite cF'
_chemical_compound_source                ?
_chemical_name_structure_type            Cu,cF4,225
_chemical_formula_weight                 57.3

# Bibliographic data

_publ_section_title
;
Effects of Ni content on nanocrystalline Fe-Co-Ni ternary alloys synthesized by a chemical reduction method
;
_journal_coden_ASTM                      JMMMDC
_journal_name_full                       'J. Magn. Magn. Mater.'
_journal_year                            2016
_journal_volume                          405
_journal_page_first                      174
_journal_page_last                       180
_journal_language                        English
loop_
 _publ_author_name
 _publ_author_address
'Chokprasombat K.'
;
Thaksin University
Songkhla
Thailand
;
'Pinitsoontorn S.'
;
Khon Kaen University (KKU)
Department of Physics
Khon Kaen
Thailand
;
'Maensiri S.'
;
Nakhon Ratchasima Suranaree University of Technology
Institute of Science
Nakhon Ratchasima
Thailand
;

# Standardized crystallographic data

_cell_length_a                           3.546
_cell_length_b                           3.546
_cell_length_c                           3.546
_cell_angle_alpha                        90
_cell_angle_beta                         90
_cell_angle_gamma                        90
_cell_volume                             44.6
_cell_formula_units_Z                    4
_space_group_IT_number                   225
_space_group_name_H-M_alt                'F m -3 m'
loop_
 _space_group_symop_id
 _space_group_symop_operation_xyz
 1 'x, y, z'
 2 '-x, -y, -z'
 3 '-x, -y, z'
 4 '-x, -z, -y'
 5 '-x, -z, y'
 6 '-x, y, -z'
 7 '-x, y, z'
 8 '-x, z, -y'
 9 '-x, z, y'
 10 '-y, -x, -z'
 11 '-y, -x, z'
 12 '-y, -z, -x'
 13 '-y, -z, x'
 14 '-y, x, -z'
 15 '-y, x, z'
 16 '-y, z, -x'
 17 '-y, z, x'
 18 '-z, -x, -y'
 19 '-z, -x, y'
 20 '-z, -y, -x'
 21 '-z, -y, x'
 22 '-z, x, -y'
 23 '-z, x, y'
 24 '-z, y, -x'
 25 '-z, y, x'
 26 'x, -y, -z'
 27 'x, -y, z'
 28 'x, -z, -y'
 29 'x, -z, y'
 30 'x, y, -z'
 31 'x, z, -y'
 32 'x, z, y'
 33 'y, -x, -z'
 34 'y, -x, z'
 35 'y, -z, -x'
 36 'y, -z, x'
 37 'y, x, -z'
 38 'y, x, z'
 39 'y, z, -x'
 40 'y, z, x'
 41 'z, -x, -y'
 42 'z, -x, y'
 43 'z, -y, -x'
 44 'z, -y, x'
 45 'z, x, -y'
 46 'z, x, y'
 47 'z, y, -x'
 48 'z, y, x'
 49 'x, 1/2+y, 1/2+z'
 50 '-x, 1/2-y, 1/2-z'
 51 '-x, 1/2-y, 1/2+z'
 52 '-x, 1/2-z, 1/2-y'
 53 '-x, 1/2-z, 1/2+y'
 54 '-x, 1/2+y, 1/2-z'
 55 '-x, 1/2+y, 1/2+z'
 56 '-x, 1/2+z, 1/2-y'
 57 '-x, 1/2+z, 1/2+y'
 58 '-y, 1/2-x, 1/2-z'
 59 '-y, 1/2-x, 1/2+z'
 60 '-y, 1/2-z, 1/2-x'
 61 '-y, 1/2-z, 1/2+x'
 62 '-y, 1/2+x, 1/2-z'
 63 '-y, 1/2+x, 1/2+z'
 64 '-y, 1/2+z, 1/2-x'
 65 '-y, 1/2+z, 1/2+x'
 66 '-z, 1/2-x, 1/2-y'
 67 '-z, 1/2-x, 1/2+y'
 68 '-z, 1/2-y, 1/2-x'
 69 '-z, 1/2-y, 1/2+x'
 70 '-z, 1/2+x, 1/2-y'
 71 '-z, 1/2+x, 1/2+y'
 72 '-z, 1/2+y, 1/2-x'
 73 '-z, 1/2+y, 1/2+x'
 74 'x, 1/2-y, 1/2-z'
 75 'x, 1/2-y, 1/2+z'
 76 'x, 1/2-z, 1/2-y'
 77 'x, 1/2-z, 1/2+y'
 78 'x, 1/2+y, 1/2-z'
 79 'x, 1/2+z, 1/2-y'
 80 'x, 1/2+z, 1/2+y'
 81 'y, 1/2-x, 1/2-z'
 82 'y, 1/2-x, 1/2+z'
 83 'y, 1/2-z, 1/2-x'
 84 'y, 1/2-z, 1/2+x'
 85 'y, 1/2+x, 1/2-z'
 86 'y, 1/2+x, 1/2+z'
 87 'y, 1/2+z, 1/2-x'
 88 'y, 1/2+z, 1/2+x'
 89 'z, 1/2-x, 1/2-y'
 90 'z, 1/2-x, 1/2+y'
 91 'z, 1/2-y, 1/2-x'
 92 'z, 1/2-y, 1/2+x'
 93 'z, 1/2+x, 1/2-y'
 94 'z, 1/2+x, 1/2+y'
 95 'z, 1/2+y, 1/2-x'
 96 'z, 1/2+y, 1/2+x'
 97 '1/2+x, y, 1/2+z'
 98 '1/2-x, -y, 1/2-z'
 99 '1/2-x, -y, 1/2+z'
 100 '1/2-x, -z, 1/2-y'
 101 '1/2-x, -z, 1/2+y'
 102 '1/2-x, y, 1/2-z'
 103 '1/2-x, y, 1/2+z'
 104 '1/2-x, z, 1/2-y'
 105 '1/2-x, z, 1/2+y'
 106 '1/2-y, -x, 1/2-z'
 107 '1/2-y, -x, 1/2+z'
 108 '1/2-y, -z, 1/2-x'
 109 '1/2-y, -z, 1/2+x'
 110 '1/2-y, x, 1/2-z'
 111 '1/2-y, x, 1/2+z'
 112 '1/2-y, z, 1/2-x'
 113 '1/2-y, z, 1/2+x'
 114 '1/2-z, -x, 1/2-y'
 115 '1/2-z, -x, 1/2+y'
 116 '1/2-z, -y, 1/2-x'
 117 '1/2-z, -y, 1/2+x'
 118 '1/2-z, x, 1/2-y'
 119 '1/2-z, x, 1/2+y'
 120 '1/2-z, y, 1/2-x'
 121 '1/2-z, y, 1/2+x'
 122 '1/2+x, -y, 1/2-z'
 123 '1/2+x, -y, 1/2+z'
 124 '1/2+x, -z, 1/2-y'
 125 '1/2+x, -z, 1/2+y'
 126 '1/2+x, y, 1/2-z'
 127 '1/2+x, z, 1/2-y'
 128 '1/2+x, z, 1/2+y'
 129 '1/2+y, -x, 1/2-z'
 130 '1/2+y, -x, 1/2+z'
 131 '1/2+y, -z, 1/2-x'
 132 '1/2+y, -z, 1/2+x'
 133 '1/2+y, x, 1/2-z'
 134 '1/2+y, x, 1/2+z'
 135 '1/2+y, z, 1/2-x'
 136 '1/2+y, z, 1/2+x'
 137 '1/2+z, -x, 1/2-y'
 138 '1/2+z, -x, 1/2+y'
 139 '1/2+z, -y, 1/2-x'
 140 '1/2+z, -y, 1/2+x'
 141 '1/2+z, x, 1/2-y'
 142 '1/2+z, x, 1/2+y'
 143 '1/2+z, y, 1/2-x'
 144 '1/2+z, y, 1/2+x'
 145 '1/2+x, 1/2+y, z'
 146 '1/2-x, 1/2-y, -z'
 147 '1/2-x, 1/2-y, z'
 148 '1/2-x, 1/2-z, -y'
 149 '1/2-x, 1/2-z, y'
 150 '1/2-x, 1/2+y, -z'
 151 '1/2-x, 1/2+y, z'
 152 '1/2-x, 1/2+z, -y'
 153 '1/2-x, 1/2+z, y'
 154 '1/2-y, 1/2-x, -z'
 155 '1/2-y, 1/2-x, z'
 156 '1/2-y, 1/2-z, -x'
 157 '1/2-y, 1/2-z, x'
 158 '1/2-y, 1/2+x, -z'
 159 '1/2-y, 1/2+x, z'
 160 '1/2-y, 1/2+z, -x'
 161 '1/2-y, 1/2+z, x'
 162 '1/2-z, 1/2-x, -y'
 163 '1/2-z, 1/2-x, y'
 164 '1/2-z, 1/2-y, -x'
 165 '1/2-z, 1/2-y, x'
 166 '1/2-z, 1/2+x, -y'
 167 '1/2-z, 1/2+x, y'
 168 '1/2-z, 1/2+y, -x'
 169 '1/2-z, 1/2+y, x'
 170 '1/2+x, 1/2-y, -z'
 171 '1/2+x, 1/2-y, z'
 172 '1/2+x, 1/2-z, -y'
 173 '1/2+x, 1/2-z, y'
 174 '1/2+x, 1/2+y, -z'
 175 '1/2+x, 1/2+z, -y'
 176 '1/2+x, 1/2+z, y'
 177 '1/2+y, 1/2-x, -z'
 178 '1/2+y, 1/2-x, z'
 179 '1/2+y, 1/2-z, -x'
 180 '1/2+y, 1/2-z, x'
 181 '1/2+y, 1/2+x, -z'
 182 '1/2+y, 1/2+x, z'
 183 '1/2+y, 1/2+z, -x'
 184 '1/2+y, 1/2+z, x'
 185 '1/2+z, 1/2-x, -y'
 186 '1/2+z, 1/2-x, y'
 187 '1/2+z, 1/2-y, -x'
 188 '1/2+z, 1/2-y, x'
 189 '1/2+z, 1/2+x, -y'
 190 '1/2+z, 1/2+x, y'
 191 '1/2+z, 1/2+y, -x'
 192 '1/2+z, 1/2+y, x'
loop_
 _atom_type_symbol
 Fe
 Ni
loop_
 _atom_site_label
 _atom_site_type_symbol
 _atom_site_symmetry_multiplicity
 _atom_site_Wyckoff_symbol
 _atom_site_fract_x
 _atom_site_fract_y
 _atom_site_fract_z
 _atom_site_occupancy
 Fe1 Fe 4 a 0 0 0 0.5
 Ni1 Ni 4 a 0 0 0 0.5


_exptl_crystal_colour                    ?
_exptl_crystal_density_meas              ?
_exptl_crystal_density_diffrn            8.53
_cell_measurement_temperature            ?
_cell_measurement_radiation              'X-rays, Cu Ka'
_cell_measurement_wavelength             1.5406
_pd_proc_wavelength                      1.5406
_cell_measurement_reflns_used            ?
_diffrn_ambient_temperature              ?
_diffrn_measurement_device               'automatic diffractometer'
_diffrn_measurement_device_type          ?
_diffrn_radiation_type                   ?
_diffrn_reflns_number                    ?
_exptl_absorpt_coefficient_mu            ?
_exptl_absorpt_correction_type           ?
_computing_structure_solution            ?
_refine_ls_number_parameters             ?
_refine_ls_number_reflns                 ?
_refine_ls_R_factor_gt                   ?
_refine_ls_wR_factor_gt                  ?

# End of data set 1242657

File: 20240226_test/1244345.cif
##############################################################################
#                                                                            #
# Pt-Ru            # Ru0.5Pt0.5                                    # 1244345 #
#                                                                            #
##############################################################################
#                                                                            #
#                           Pearson's Crystal Data                           #
#      Crystal Structure Database for Inorganic Compounds (on DVD)           #
#                              Release 2023/24                               #
#                  Editors: Pierre Villars and Karin Cenzual                 #
#                                                                            #
#   Copyright (c) ASM International & Material Phases Data System (MPDS),    #
# Switzerland & National Institute for Materials Science (NIMS), Japan, 2023 #
#                   All rights reserved. Version 2023.07                     #
#                                                                            #
#   This copy of Pearson's Crystal Data is licensed to:                      #
#   Hunter College - City University of New York                             #
#                                                                            #
##############################################################################

data_1244345
_audit_creation_date                     2024-02-18
_audit_creation_method
;
Pearson's Crystal Data browser
;
#_database_code_PCD                      1244345
_database_code_PDF                       ?

# Entry summary

_chemical_formula_structural             'Ru~0.5~ Pt~0.5~'
_chemical_formula_sum                    'Pt0.50 Ru0.50'
_chemical_name_mineral                   ?
_chemical_compound_source                ?
_chemical_name_structure_type            Cu,cF4,225
_chemical_formula_weight                 148.1

# Bibliographic data

_publ_section_title
;
Supercritical flow synthesis of Pt~1-x~Ru~x~ nanoparticles: Comparative phase diagram study of nanostructure versus bulk
;
_journal_coden_ASTM                      CMATEX
_journal_name_full                       'Chem. Mater.'
_journal_year                            2017
_journal_volume                          29
_journal_page_first                      3265
_journal_page_last                       3273
_journal_language                        English
loop_
 _publ_author_name
 _publ_author_address
'Bondesgaard M.'
;
Aarhus University (AU)
Department of Chemistry
Aarhus
Denmark
;
'Mamakhel A.'
;
Aarhus University (AU)
Department of Chemistry
Aarhus
Denmark
;
'Becker J.'
;
Aarhus University (AU)
Department of Chemistry
Aarhus
Denmark
;
'Kasai H.'
;
Aarhus University (AU)
Department of Chemistry
Aarhus
Denmark
;
'Philippot G.'
;
National Center for Scientific Research (CNRS)
Institut de Chimie de la Matiere Condensee de Bordeaux (ICMCB)
Pessac
France
;
'Bremholm M.'
;
Aarhus University (AU)
Department of Chemistry
Aarhus
Denmark
;
'Iversen B.B.'
;
Aarhus University (AU)
Department of Chemistry
Aarhus
Denmark
;

# Standardized crystallographic data

_cell_length_a                           3.858
_cell_length_b                           3.858
_cell_length_c                           3.858
_cell_angle_alpha                        90
_cell_angle_beta                         90
_cell_angle_gamma                        90
_cell_volume                             57.4
_cell_formula_units_Z                    4
_space_group_IT_number                   225
_space_group_name_H-M_alt                'F m -3 m'
loop_
 _space_group_symop_id
 _space_group_symop_operation_xyz
 1 'x, y, z'
 2 '-x, -y, -z'
 3 '-x, -y, z'
 4 '-x, -z, -y'
 5 '-x, -z, y'
 6 '-x, y, -z'
 7 '-x, y, z'
 8 '-x, z, -y'
 9 '-x, z, y'
 10 '-y, -x, -z'
 11 '-y, -x, z'
 12 '-y, -z, -x'
 13 '-y, -z, x'
 14 '-y, x, -z'
 15 '-y, x, z'
 16 '-y, z, -x'
 17 '-y, z, x'
 18 '-z, -x, -y'
 19 '-z, -x, y'
 20 '-z, -y, -x'
 21 '-z, -y, x'
 22 '-z, x, -y'
 23 '-z, x, y'
 24 '-z, y, -x'
 25 '-z, y, x'
 26 'x, -y, -z'
 27 'x, -y, z'
 28 'x, -z, -y'
 29 'x, -z, y'
 30 'x, y, -z'
 31 'x, z, -y'
 32 'x, z, y'
 33 'y, -x, -z'
 34 'y, -x, z'
 35 'y, -z, -x'
 36 'y, -z, x'
 37 'y, x, -z'
 38 'y, x, z'
 39 'y, z, -x'
 40 'y, z, x'
 41 'z, -x, -y'
 42 'z, -x, y'
 43 'z, -y, -x'
 44 'z, -y, x'
 45 'z, x, -y'
 46 'z, x, y'
 47 'z, y, -x'
 48 'z, y, x'
 49 'x, 1/2+y, 1/2+z'
 50 '-x, 1/2-y, 1/2-z'
 51 '-x, 1/2-y, 1/2+z'
 52 '-x, 1/2-z, 1/2-y'
 53 '-x, 1/2-z, 1/2+y'
 54 '-x, 1/2+y, 1/2-z'
 55 '-x, 1/2+y, 1/2+z'
 56 '-x, 1/2+z, 1/2-y'
 57 '-x, 1/2+z, 1/2+y'
 58 '-y, 1/2-x, 1/2-z'
 59 '-y, 1/2-x, 1/2+z'
 60 '-y, 1/2-z, 1/2-x'
 61 '-y, 1/2-z, 1/2+x'
 62 '-y, 1/2+x, 1/2-z'
 63 '-y, 1/2+x, 1/2+z'
 64 '-y, 1/2+z, 1/2-x'
 65 '-y, 1/2+z, 1/2+x'
 66 '-z, 1/2-x, 1/2-y'
 67 '-z, 1/2-x, 1/2+y'
 68 '-z, 1/2-y, 1/2-x'
 69 '-z, 1/2-y, 1/2+x'
 70 '-z, 1/2+x, 1/2-y'
 71 '-z, 1/2+x, 1/2+y'
 72 '-z, 1/2+y, 1/2-x'
 73 '-z, 1/2+y, 1/2+x'
 74 'x, 1/2-y, 1/2-z'
 75 'x, 1/2-y, 1/2+z'
 76 'x, 1/2-z, 1/2-y'
 77 'x, 1/2-z, 1/2+y'
 78 'x, 1/2+y, 1/2-z'
 79 'x, 1/2+z, 1/2-y'
 80 'x, 1/2+z, 1/2+y'
 81 'y, 1/2-x, 1/2-z'
 82 'y, 1/2-x, 1/2+z'
 83 'y, 1/2-z, 1/2-x'
 84 'y, 1/2-z, 1/2+x'
 85 'y, 1/2+x, 1/2-z'
 86 'y, 1/2+x, 1/2+z'
 87 'y, 1/2+z, 1/2-x'
 88 'y, 1/2+z, 1/2+x'
 89 'z, 1/2-x, 1/2-y'
 90 'z, 1/2-x, 1/2+y'
 91 'z, 1/2-y, 1/2-x'
 92 'z, 1/2-y, 1/2+x'
 93 'z, 1/2+x, 1/2-y'
 94 'z, 1/2+x, 1/2+y'
 95 'z, 1/2+y, 1/2-x'
 96 'z, 1/2+y, 1/2+x'
 97 '1/2+x, y, 1/2+z'
 98 '1/2-x, -y, 1/2-z'
 99 '1/2-x, -y, 1/2+z'
 100 '1/2-x, -z, 1/2-y'
 101 '1/2-x, -z, 1/2+y'
 102 '1/2-x, y, 1/2-z'
 103 '1/2-x, y, 1/2+z'
 104 '1/2-x, z, 1/2-y'
 105 '1/2-x, z, 1/2+y'
 106 '1/2-y, -x, 1/2-z'
 107 '1/2-y, -x, 1/2+z'
 108 '1/2-y, -z, 1/2-x'
 109 '1/2-y, -z, 1/2+x'
 110 '1/2-y, x, 1/2-z'
 111 '1/2-y, x, 1/2+z'
 112 '1/2-y, z, 1/2-x'
 113 '1/2-y, z, 1/2+x'
 114 '1/2-z, -x, 1/2-y'
 115 '1/2-z, -x, 1/2+y'
 116 '1/2-z, -y, 1/2-x'
 117 '1/2-z, -y, 1/2+x'
 118 '1/2-z, x, 1/2-y'
 119 '1/2-z, x, 1/2+y'
 120 '1/2-z, y, 1/2-x'
 121 '1/2-z, y, 1/2+x'
 122 '1/2+x, -y, 1/2-z'
 123 '1/2+x, -y, 1/2+z'
 124 '1/2+x, -z, 1/2-y'
 125 '1/2+x, -z, 1/2+y'
 126 '1/2+x, y, 1/2-z'
 127 '1/2+x, z, 1/2-y'
 128 '1/2+x, z, 1/2+y'
 129 '1/2+y, -x, 1/2-z'
 130 '1/2+y, -x, 1/2+z'
 131 '1/2+y, -z, 1/2-x'
 132 '1/2+y, -z, 1/2+x'
 133 '1/2+y, x, 1/2-z'
 134 '1/2+y, x, 1/2+z'
 135 '1/2+y, z, 1/2-x'
 136 '1/2+y, z, 1/2+x'
 137 '1/2+z, -x, 1/2-y'
 138 '1/2+z, -x, 1/2+y'
 139 '1/2+z, -y, 1/2-x'
 140 '1/2+z, -y, 1/2+x'
 141 '1/2+z, x, 1/2-y'
 142 '1/2+z, x, 1/2+y'
 143 '1/2+z, y, 1/2-x'
 144 '1/2+z, y, 1/2+x'
 145 '1/2+x, 1/2+y, z'
 146 '1/2-x, 1/2-y, -z'
 147 '1/2-x, 1/2-y, z'
 148 '1/2-x, 1/2-z, -y'
 149 '1/2-x, 1/2-z, y'
 150 '1/2-x, 1/2+y, -z'
 151 '1/2-x, 1/2+y, z'
 152 '1/2-x, 1/2+z, -y'
 153 '1/2-x, 1/2+z, y'
 154 '1/2-y, 1/2-x, -z'
 155 '1/2-y, 1/2-x, z'
 156 '1/2-y, 1/2-z, -x'
 157 '1/2-y, 1/2-z, x'
 158 '1/2-y, 1/2+x, -z'
 159 '1/2-y, 1/2+x, z'
 160 '1/2-y, 1/2+z, -x'
 161 '1/2-y, 1/2+z, x'
 162 '1/2-z, 1/2-x, -y'
 163 '1/2-z, 1/2-x, y'
 164 '1/2-z, 1/2-y, -x'
 165 '1/2-z, 1/2-y, x'
 166 '1/2-z, 1/2+x, -y'
 167 '1/2-z, 1/2+x, y'
 168 '1/2-z, 1/2+y, -x'
 169 '1/2-z, 1/2+y, x'
 170 '1/2+x, 1/2-y, -z'
 171 '1/2+x, 1/2-y, z'
 172 '1/2+x, 1/2-z, -y'
 173 '1/2+x, 1/2-z, y'
 174 '1/2+x, 1/2+y, -z'
 175 '1/2+x, 1/2+z, -y'
 176 '1/2+x, 1/2+z, y'
 177 '1/2+y, 1/2-x, -z'
 178 '1/2+y, 1/2-x, z'
 179 '1/2+y, 1/2-z, -x'
 180 '1/2+y, 1/2-z, x'
 181 '1/2+y, 1/2+x, -z'
 182 '1/2+y, 1/2+x, z'
 183 '1/2+y, 1/2+z, -x'
 184 '1/2+y, 1/2+z, x'
 185 '1/2+z, 1/2-x, -y'
 186 '1/2+z, 1/2-x, y'
 187 '1/2+z, 1/2-y, -x'
 188 '1/2+z, 1/2-y, x'
 189 '1/2+z, 1/2+x, -y'
 190 '1/2+z, 1/2+x, y'
 191 '1/2+z, 1/2+y, -x'
 192 '1/2+z, 1/2+y, x'
loop_
 _atom_type_symbol
 Pt
 Ru
loop_
 _atom_site_label
 _atom_site_type_symbol
 _atom_site_symmetry_multiplicity
 _atom_site_Wyckoff_symbol
 _atom_site_fract_x
 _atom_site_fract_y
 _atom_site_fract_z
 _atom_site_occupancy
 Pt1 Pt 4 a 0 0 0 0.5
 Ru1 Ru 4 a 0 0 0 0.5


_exptl_crystal_colour                    ?
_exptl_crystal_density_meas              ?
_exptl_crystal_density_diffrn            17.13
_cell_measurement_temperature            ?
_cell_measurement_radiation              'X-rays, synchrotron'
_cell_measurement_wavelength             0.50037
_pd_proc_wavelength                      0.50037
_cell_measurement_reflns_used            ?
_diffrn_ambient_temperature              ?
_diffrn_measurement_device               'automatic diffractometer'
_diffrn_measurement_device_type
;
Japan, Hyogo, Japan Synchrotron Radiation Research Institute, SPring-8, BL44B2
;
_diffrn_radiation_type                   'X-rays, synchrotron'
_diffrn_radiation_wavelength             0.50037
_diffrn_reflns_number                    ?
_exptl_absorpt_coefficient_mu            ?
_exptl_absorpt_correction_type           ?
_computing_structure_solution            'starting values from the literature'
_refine_ls_number_parameters             ?
_refine_ls_number_reflns                 ?
_refine_ls_R_factor_gt                   ?
_refine_ls_wR_factor_gt                  ?
_pd_proc_ls_proof_R_factor               ?
_pd_proc_ls_proof_wR_factor              ?
_refine_ls_R_I_factor                    0.0058

# End of data set 1244345

File: 20240226_test/1965730.cif
##############################################################################
#                                                                            #
# Fe-Rh            # Fe0.5Rh0.5 ht                                 # 1965730 #
#                                                                            #
##############################################################################
#                                                                            #
#                           Pearson's Crystal Data                           #
#      Crystal Structure Database for Inorganic Compounds (on DVD)           #
#                              Release 2023/24                               #
#                  Editors: Pierre Villars and Karin Cenzual                 #
#                                                                            #
#   Copyright (c) ASM International & Material Phases Data System (MPDS),    #
# Switzerland & National Institute for Materials Science (NIMS), Japan, 2023 #
#                   All rights reserved. Version 2023.07                     #
#                                                                            #
#   This copy of Pearson's Crystal Data is licensed to:                      #
#   Hunter College - City University of New York                             #
#                                                                            #
##############################################################################

data_1965730
_audit_creation_date                     2024-02-18
_audit_creation_method
;
Pearson's Crystal Data browser
;
#_database_code_PCD                      1965730
_database_code_PDF                       ?

# Entry summary

_chemical_formula_structural             'Fe~0.50~ Rh~0.50~'
_chemical_formula_sum                    'Fe0.50 Rh0.50'
_chemical_name_mineral                   ?
_chemical_compound_source                ?
_chemical_name_structure_type            Cu,cF4,225
_chemical_formula_weight                 79.4

# Bibliographic data

_publ_section_title
;
Towards laser printing of magnetocaloric structures by inducing a magnetic phase transition in iron-rhodium nanoparticles
;
_journal_coden_ASTM                      SRCEC3
_journal_name_full                       'Sci. Rep.'
_journal_year                            2021
_journal_volume                          11
_journal_page_first                      1
_journal_page_last                       12
_journal_language                        English
loop_
 _publ_author_name
 _publ_author_address
'Nadarajah R.'
;
Essen
Germany
;
'Farle M.'
;
Duisburg-Essen University (UDE)
Center for Nanointegration Duisburg-Essen (CENIDE)
Duisburg
Germany
;
'Wende H.'
;
Duisburg-Essen University (UDE)
Center for Nanointegration Duisburg-Essen (CENIDE)
Duisburg
Germany
;
'Gokce B.'
;
Essen
Germany
;
'Landers J.'
;
Duisburg-Essen University (UDE)
Center for Nanointegration Duisburg-Essen (CENIDE)
Duisburg
Germany
;
'Salamon S.'
;
Duisburg-Essen University (UDE)
Center for Nanointegration Duisburg-Essen (CENIDE)
Duisburg
Germany
;
'Koch D.'
;
Darmstadt Technical University (TU Darmstadt)
Fachbereich Materialwissenschaft
Darmstadt
Germany
;
'Tahir S.'
;
Essen
Germany
;
'Donate Buendia C.'
;
Essen
Germany
;
'Zingsem B.'
;
Duisburg-Essen University (UDE)
Center for Nanointegration Duisburg-Essen (CENIDE)
Duisburg
Germany
;
'Dunin Borkowski R.E.'
;
Julich Research Center (FZJ)
Ernst Ruska-Center (ER-C)
Julich
Germany
;
'Donner W.'
;
Darmstadt Technical University (TU Darmstadt)
Fachbereich Materialwissenschaft
Darmstadt
Germany
;

# Standardized crystallographic data

_cell_length_a                           3.747
_cell_length_b                           3.747
_cell_length_c                           3.747
_cell_angle_alpha                        90
_cell_angle_beta                         90
_cell_angle_gamma                        90
_cell_volume                             52.6
_cell_formula_units_Z                    4
_space_group_IT_number                   225
_space_group_name_H-M_alt                'F m -3 m'
loop_
 _space_group_symop_id
 _space_group_symop_operation_xyz
 1 'x, y, z'
 2 '-x, -y, -z'
 3 '-x, -y, z'
 4 '-x, -z, -y'
 5 '-x, -z, y'
 6 '-x, y, -z'
 7 '-x, y, z'
 8 '-x, z, -y'
 9 '-x, z, y'
 10 '-y, -x, -z'
 11 '-y, -x, z'
 12 '-y, -z, -x'
 13 '-y, -z, x'
 14 '-y, x, -z'
 15 '-y, x, z'
 16 '-y, z, -x'
 17 '-y, z, x'
 18 '-z, -x, -y'
 19 '-z, -x, y'
 20 '-z, -y, -x'
 21 '-z, -y, x'
 22 '-z, x, -y'
 23 '-z, x, y'
 24 '-z, y, -x'
 25 '-z, y, x'
 26 'x, -y, -z'
 27 'x, -y, z'
 28 'x, -z, -y'
 29 'x, -z, y'
 30 'x, y, -z'
 31 'x, z, -y'
 32 'x, z, y'
 33 'y, -x, -z'
 34 'y, -x, z'
 35 'y, -z, -x'
 36 'y, -z, x'
 37 'y, x, -z'
 38 'y, x, z'
 39 'y, z, -x'
 40 'y, z, x'
 41 'z, -x, -y'
 42 'z, -x, y'
 43 'z, -y, -x'
 44 'z, -y, x'
 45 'z, x, -y'
 46 'z, x, y'
 47 'z, y, -x'
 48 'z, y, x'
 49 'x, 1/2+y, 1/2+z'
 50 '-x, 1/2-y, 1/2-z'
 51 '-x, 1/2-y, 1/2+z'
 52 '-x, 1/2-z, 1/2-y'
 53 '-x, 1/2-z, 1/2+y'
 54 '-x, 1/2+y, 1/2-z'
 55 '-x, 1/2+y, 1/2+z'
 56 '-x, 1/2+z, 1/2-y'
 57 '-x, 1/2+z, 1/2+y'
 58 '-y, 1/2-x, 1/2-z'
 59 '-y, 1/2-x, 1/2+z'
 60 '-y, 1/2-z, 1/2-x'
 61 '-y, 1/2-z, 1/2+x'
 62 '-y, 1/2+x, 1/2-z'
 63 '-y, 1/2+x, 1/2+z'
 64 '-y, 1/2+z, 1/2-x'
 65 '-y, 1/2+z, 1/2+x'
 66 '-z, 1/2-x, 1/2-y'
 67 '-z, 1/2-x, 1/2+y'
 68 '-z, 1/2-y, 1/2-x'
 69 '-z, 1/2-y, 1/2+x'
 70 '-z, 1/2+x, 1/2-y'
 71 '-z, 1/2+x, 1/2+y'
 72 '-z, 1/2+y, 1/2-x'
 73 '-z, 1/2+y, 1/2+x'
 74 'x, 1/2-y, 1/2-z'
 75 'x, 1/2-y, 1/2+z'
 76 'x, 1/2-z, 1/2-y'
 77 'x, 1/2-z, 1/2+y'
 78 'x, 1/2+y, 1/2-z'
 79 'x, 1/2+z, 1/2-y'
 80 'x, 1/2+z, 1/2+y'
 81 'y, 1/2-x, 1/2-z'
 82 'y, 1/2-x, 1/2+z'
 83 'y, 1/2-z, 1/2-x'
 84 'y, 1/2-z, 1/2+x'
 85 'y, 1/2+x, 1/2-z'
 86 'y, 1/2+x, 1/2+z'
 87 'y, 1/2+z, 1/2-x'
 88 'y, 1/2+z, 1/2+x'
 89 'z, 1/2-x, 1/2-y'
 90 'z, 1/2-x, 1/2+y'
 91 'z, 1/2-y, 1/2-x'
 92 'z, 1/2-y, 1/2+x'
 93 'z, 1/2+x, 1/2-y'
 94 'z, 1/2+x, 1/2+y'
 95 'z, 1/2+y, 1/2-x'
 96 'z, 1/2+y, 1/2+x'
 97 '1/2+x, y, 1/2+z'
 98 '1/2-x, -y, 1/2-z'
 99 '1/2-x, -y, 1/2+z'
 100 '1/2-x, -z, 1/2-y'
 101 '1/2-x, -z, 1/2+y'
 102 '1/2-x, y, 1/2-z'
 103 '1/2-x, y, 1/2+z'
 104 '1/2-x, z, 1/2-y'
 105 '1/2-x, z, 1/2+y'
 106 '1/2-y, -x, 1/2-z'
 107 '1/2-y, -x, 1/2+z'
 108 '1/2-y, -z, 1/2-x'
 109 '1/2-y, -z, 1/2+x'
 110 '1/2-y, x, 1/2-z'
 111 '1/2-y, x, 1/2+z'
 112 '1/2-y, z, 1/2-x'
 113 '1/2-y, z, 1/2+x'
 114 '1/2-z, -x, 1/2-y'
 115 '1/2-z, -x, 1/2+y'
 116 '1/2-z, -y, 1/2-x'
 117 '1/2-z, -y, 1/2+x'
 118 '1/2-z, x, 1/2-y'
 119 '1/2-z, x, 1/2+y'
 120 '1/2-z, y, 1/2-x'
 121 '1/2-z, y, 1/2+x'
 122 '1/2+x, -y, 1/2-z'
 123 '1/2+x, -y, 1/2+z'
 124 '1/2+x, -z, 1/2-y'
 125 '1/2+x, -z, 1/2+y'
 126 '1/2+x, y, 1/2-z'
 127 '1/2+x, z, 1/2-y'
 128 '1/2+x, z, 1/2+y'
 129 '1/2+y, -x, 1/2-z'
 130 '1/2+y, -x, 1/2+z'
 131 '1/2+y, -z, 1/2-x'
 132 '1/2+y, -z, 1/2+x'
 133 '1/2+y, x, 1/2-z'
 134 '1/2+y, x, 1/2+z'
 135 '1/2+y, z, 1/2-x'
 136 '1/2+y, z, 1/2+x'
 137 '1/2+z, -x, 1/2-y'
 138 '1/2+z, -x, 1/2+y'
 139 '1/2+z, -y, 1/2-x'
 140 '1/2+z, -y, 1/2+x'
 141 '1/2+z, x, 1/2-y'
 142 '1/2+z, x, 1/2+y'
 143 '1/2+z, y, 1/2-x'
 144 '1/2+z, y, 1/2+x'
 145 '1/2+x, 1/2+y, z'
 146 '1/2-x, 1/2-y, -z'
 147 '1/2-x, 1/2-y, z'
 148 '1/2-x, 1/2-z, -y'
 149 '1/2-x, 1/2-z, y'
 150 '1/2-x, 1/2+y, -z'
 151 '1/2-x, 1/2+y, z'
 152 '1/2-x, 1/2+z, -y'
 153 '1/2-x, 1/2+z, y'
 154 '1/2-y, 1/2-x, -z'
 155 '1/2-y, 1/2-x, z'
 156 '1/2-y, 1/2-z, -x'
 157 '1/2-y, 1/2-z, x'
 158 '1/2-y, 1/2+x, -z'
 159 '1/2-y, 1/2+x, z'
 160 '1/2-y, 1/2+z, -x'
 161 '1/2-y, 1/2+z, x'
 162 '1/2-z, 1/2-x, -y'
 163 '1/2-z, 1/2-x, y'
 164 '1/2-z, 1/2-y, -x'
 165 '1/2-z, 1/2-y, x'
 166 '1/2-z, 1/2+x, -y'
 167 '1/2-z, 1/2+x, y'
 168 '1/2-z, 1/2+y, -x'
 169 '1/2-z, 1/2+y, x'
 170 '1/2+x, 1/2-y, -z'
 171 '1/2+x, 1/2-y, z'
 172 '1/2+x, 1/2-z, -y'
 173 '1/2+x, 1/2-z, y'
 174 '1/2+x, 1/2+y, -z'
 175 '1/2+x, 1/2+z, -y'
 176 '1/2+x, 1/2+z, y'
 177 '1/2+y, 1/2-x, -z'
 178 '1/2+y, 1/2-x, z'
 179 '1/2+y, 1/2-z, -x'
 180 '1/2+y, 1/2-z, x'
 181 '1/2+y, 1/2+x, -z'
 182 '1/2+y, 1/2+x, z'
 183 '1/2+y, 1/2+z, -x'
 184 '1/2+y, 1/2+z, x'
 185 '1/2+z, 1/2-x, -y'
 186 '1/2+z, 1/2-x, y'
 187 '1/2+z, 1/2-y, -x'
 188 '1/2+z, 1/2-y, x'
 189 '1/2+z, 1/2+x, -y'
 190 '1/2+z, 1/2+x, y'
 191 '1/2+z, 1/2+y, -x'
 192 '1/2+z, 1/2+y, x'
loop_
 _atom_type_symbol
 Fe
 Rh
loop_
 _atom_site_label
 _atom_site_type_symbol
 _atom_site_symmetry_multiplicity
 _atom_site_Wyckoff_symbol
 _atom_site_fract_x
 _atom_site_fract_y
 _atom_site_fract_z
 _atom_site_occupancy
 Fe1 Fe 4 a 0 0 0 0.50
 Rh1 Rh 4 a 0 0 0 0.50


_exptl_crystal_colour                    ?
_exptl_crystal_density_meas              ?
_exptl_crystal_density_diffrn            10.02
_cell_measurement_temperature            300
_cell_measurement_radiation              'X-rays, Mo Ka'
_cell_measurement_reflns_used            ?
_diffrn_ambient_temperature              ?
_diffrn_measurement_device               'automatic diffractometer'
_diffrn_measurement_device_type          ?
_diffrn_radiation_type                   ?
_diffrn_reflns_number                    ?
_exptl_absorpt_coefficient_mu            ?
_exptl_absorpt_correction_type           ?
_computing_structure_solution            ?
_refine_ls_number_parameters             ?
_refine_ls_number_reflns                 ?
_refine_ls_R_factor_gt                   ?
_refine_ls_wR_factor_gt                  ?

# End of data set 1965730

File: 20240226_test/250141.cif
##############################################################################
#                                                                            #
# Ru-Th            # ThRu                                          #  250141 #
#                                                                            #
##############################################################################
#                                                                            #
#                           Pearson's Crystal Data                           #
#      Crystal Structure Database for Inorganic Compounds (on DVD)           #
#                              Release 2022/23                               #
#                  Editors: Pierre Villars and Karin Cenzual                 #
#                                                                            #
#   Copyright (c) ASM International & Material Phases Data System (MPDS),    #
# Switzerland & National Institute for Materials Science (NIMS), Japan, 2022 #
#                   All rights reserved. Version 2022.07                     #
#                                                                            #
#   This copy of Pearson's Crystal Data is licensed to:                      #
#   University of Alberta, Chemistry Department, 1-5 Installations License         #
#                                                                            #
##############################################################################

data_250141
_audit_creation_date                     2023-07-09
_audit_creation_method
;
Pearson's Crystal Data browser
;
#_database_code_PCD                      250141
_database_code_PDF                       ?

# Entry summary

_chemical_formula_structural             'Th Ru'
_chemical_formula_sum                    'Ru Th'
_chemical_name_mineral                   ?
_chemical_compound_source                ?
_chemical_name_structure_type            TlI,oS8,63
_chemical_formula_weight                 333.1
_chemical_melting_point                  1735(12)

# Bibliographic data

_publ_section_title
;
Alloys of thorium with certain transition metals. I. The systems thorium-ruthenium and thorium-rhodium
;
_journal_coden_ASTM                      JCOMAH
_journal_name_full                       'J. Less-Common Met.'
_journal_year                            1963
_journal_volume                          5
_journal_page_first                      437
_journal_page_last                       442
_journal_language                        English
loop_
 _publ_author_name
 _publ_author_address
'Thomson J.R.'
;
Imperial College London
Department of Metallurgy
London
United Kingdom
;

# Standardized crystallographic data

_cell_length_a                           3.878
_cell_length_b                           11.29
_cell_length_c                           4.071
_cell_angle_alpha                        90
_cell_angle_beta                         90
_cell_angle_gamma                        90
_cell_volume                             178.24
_cell_formula_units_Z                    4
_space_group_IT_number                   63
_space_group_name_H-M_alt                'C m c m'
loop_
 _space_group_symop_id
 _space_group_symop_operation_xyz
 1 'x, y, z'
 2 '-x, -y, -z'
 3 '-x, -y, 1/2+z'
 4 '-x, y, 1/2-z'
 5 '-x, y, z'
 6 'x, -y, -z'
 7 'x, -y, 1/2+z'
 8 'x, y, 1/2-z'
 9 '1/2+x, 1/2+y, z'
 10 '1/2-x, 1/2-y, -z'
 11 '1/2-x, 1/2-y, 1/2+z'
 12 '1/2-x, 1/2+y, 1/2-z'
 13 '1/2-x, 1/2+y, z'
 14 '1/2+x, 1/2-y, -z'
 15 '1/2+x, 1/2-y, 1/2+z'
 16 '1/2+x, 1/2+y, 1/2-z'

# Atomic positions taken from type-defining entry

loop_
 _atom_type_symbol
 Ru
 Th
loop_
 _atom_site_label
 _atom_site_type_symbol
 _atom_site_symmetry_multiplicity
 _atom_site_Wyckoff_symbol
 _atom_site_fract_x
 _atom_site_fract_y
 _atom_site_fract_z
 _atom_site_occupancy
 Ru1 Ru 4 c 0 0.108 0.25 1
 Th1 Th 4 c 0 0.367 0.25 1


_exptl_crystal_colour                    ?
_exptl_crystal_density_meas              ?
_exptl_crystal_density_diffrn            12.41
_cell_measurement_temperature            ?
_cell_measurement_radiation              'X-rays, Cu K'
_cell_measurement_reflns_used            ?
_diffrn_ambient_temperature              ?
_diffrn_measurement_device               'Unicam film'
_diffrn_measurement_device_type          ?
_diffrn_radiation_type                   ?
_diffrn_reflns_number                    ?
_exptl_absorpt_coefficient_mu            ?
_exptl_absorpt_correction_type           ?
_computing_structure_solution            ?
_refine_ls_number_parameters             ?
_refine_ls_number_reflns                 ?
_refine_ls_R_factor_gt                   ?
_refine_ls_wR_factor_gt                  ?

# End of data set 250141

File: 20240226_test/AlGd.cif
##############################################################################
#                                                                            #
# Al-Gd            # GdAl3                                         # 1005811 #
#                                                                            #
##############################################################################
#                                                                            #
#                           Pearson's Crystal Data                           #
#      Crystal Structure Database for Inorganic Compounds (on DVD)           #
#                              Release 2022/23                               #
#                  Editors: Pierre Villars and Karin Cenzual                 #
#                                                                            #
#   Copyright (c) ASM International & Material Phases Data System (MPDS),    #
# Switzerland & National Institute for Materials Science (NIMS), Japan, 2022 #
#                   All rights reserved. Version 2022.07                     #
#                                                                            #
#   This copy of Pearson's Crystal Data is licensed to:                      #
#   Indian Institute of Technology Kharagpur, Periodical Section, Central Library, Academic Site License         #
#                                                                            #
##############################################################################

data_1005811
_audit_creation_date                     2023-09-12
_audit_creation_method
;
Pearson's Crystal Data browser
;
#_database_code_PCD                      1005811
_database_code_PDF                       ?

# Entry summary

_chemical_formula_structural             'Gd Al~3~'
_chemical_formula_sum                    'Al3 Gd'
_chemical_name_mineral                   ?
_chemical_compound_source                ?
_chemical_name_structure_type            Mg~3~Cd,hP8,194
_chemical_formula_weight                 238.2

# Bibliographic data

_publ_section_title
;
Ternary systems Gd-(Y,Tb,Dy,Ho,Er,Sc)-Al in the region to 25 at.% rare-earth metals
;
_journal_coden_ASTM                      DUKABM
_journal_name_full                       'Dopov. Akad. Nauk Ukr. RSR, Ser. A'
_journal_year                            1970
_journal_volume                          ?
_journal_page_first                      751
_journal_page_last                       753
_journal_language                        Ukrainian
loop_
 _publ_author_name
 _publ_author_address
'Zalutskaya O.I.'
;
Lviv Ivan Franko State University
Lviv
Ukraine
;
'Kontsevoy V.G.'
;
Lviv Ivan Franko State University
Lviv
Ukraine
;
'Karamyshev N.I.'
;
Lviv Ivan Franko State University
Lviv
Ukraine
;
'Ryabov V.R.'
;
Lviv Ivan Franko State University
Department of Inorganic Chemistry
Lviv
Ukraine
;
'Zalutskii I.I.'
;
Lviv Ivan Franko State University
Lviv
Ukraine
;

# Standardized crystallographic data

_cell_length_a                           6.323
_cell_length_b                           6.323
_cell_length_c                           4.598
_cell_angle_alpha                        90
_cell_angle_beta                         90
_cell_angle_gamma                        120
_cell_volume                             159.2
_cell_formula_units_Z                    2
_space_group_IT_number                   194
_space_group_name_H-M_alt                'P 63/m m c'
loop_
 _space_group_symop_id
 _space_group_symop_operation_xyz
 1 'x, y, z'
 2 '-x+y, -x, 1/2-z'
 3 '-x+y, -x, z'
 4 '-x+y, y, 1/2-z'
 5 '-x+y, y, z'
 6 '-x, -x+y, -z'
 7 '-x, -x+y, 1/2+z'
 8 '-x, -y, -z'
 9 '-x, -y, 1/2+z'
 10 '-y, -x, 1/2-z'
 11 '-y, -x, z'
 12 '-y, x-y, 1/2-z'
 13 '-y, x-y, z'
 14 'x, x-y, 1/2-z'
 15 'x, x-y, z'
 16 'x, y, 1/2-z'
 17 'x-y, -y, -z'
 18 'x-y, -y, 1/2+z'
 19 'x-y, x, -z'
 20 'x-y, x, 1/2+z'
 21 'y, -x+y, -z'
 22 'y, -x+y, 1/2+z'
 23 'y, x, -z'
 24 'y, x, 1/2+z'

# Atomic positions taken from type-defining entry

loop_
 _atom_type_symbol
 Gd
 Al
loop_
 _atom_site_label
 _atom_site_type_symbol
 _atom_site_symmetry_multiplicity
 _atom_site_Wyckoff_symbol
 _atom_site_fract_x
 _atom_site_fract_y
 _atom_site_fract_z
 _atom_site_occupancy
 Gd1 Gd 6 h 0.16667 0.33333 0.25 1
 Al1 Al 2 d 0.333333 0.666667 0.75 1


_exptl_crystal_colour                    ?
_exptl_crystal_density_meas              ?
_exptl_crystal_density_diffrn            4.97
_cell_measurement_temperature            ?
_cell_measurement_radiation              'X-rays, Cr K'
_cell_measurement_reflns_used            ?
_diffrn_ambient_temperature              ?
_diffrn_measurement_device               'Debye-Scherrer film'
_diffrn_measurement_device_type          ?
_diffrn_radiation_type                   ?
_diffrn_reflns_number                    ?
_exptl_absorpt_coefficient_mu            ?
_exptl_absorpt_correction_type           ?
_computing_structure_solution            ?
_refine_ls_number_parameters             ?
_refine_ls_number_reflns                 ?
_refine_ls_R_factor_gt                   ?
_refine_ls_wR_factor_gt                  ?

# End of data set 1005811

File: 20240226_test/HoPt 2.cif
##############################################################################
#                                                                            #
# Ho-Pt            # HoPt                                          # 2030011 #
#                                                                            #
##############################################################################
#                                                                            #
#                           Pearson's Crystal Data                           #
#      Crystal Structure Database for Inorganic Compounds (on DVD)           #
#                              Release 2022/23                               #
#                  Editors: Pierre Villars and Karin Cenzual                 #
#                                                                            #
#   Copyright (c) ASM International & Material Phases Data System (MPDS),    #
# Switzerland & National Institute for Materials Science (NIMS), Japan, 2022 #
#                   All rights reserved. Version 2022.07                     #
#                                                                            #
#   This copy of Pearson's Crystal Data is licensed to:                      #
#   University of Alberta, Chemistry Department, 1-5 Installations License         #
#                                                                            #
##############################################################################

data_2030011
_audit_creation_date                     2023-07-06
_audit_creation_method
;
Pearson's Crystal Data browser
;
#_database_code_PCD                      2030011
_database_code_PDF                       04-008-7603

# Entry summary

_chemical_formula_structural             'Ho Pt'
_chemical_formula_sum                    'Ho Pt'
_chemical_name_mineral                   ?
_chemical_compound_source                ?
_chemical_name_structure_type            FeB-b,oP8,62
_chemical_formula_weight                 360.0

# Bibliographic data

_publ_section_title
;
Magnetic properties and structures of equiatomic rare earth-platinum compounds RPt (R= Gd, Tb, Dy, Ho, Er, Tm)
;
_journal_coden_ASTM                      JSSCBI
_journal_name_full                       'J. Solid State Chem.'
_journal_year                            1980
_journal_volume                          31
_journal_page_first                      197
_journal_page_last                       207
_journal_language                        English
loop_
 _publ_author_name
 _publ_author_address
'Castets A.'
;
National Center for Scientific Research (CNRS)
Laboratoire Louis Neel (LLN)
Grenoble
France
;
'Gignoux D.'
;
National Center for Scientific Research (CNRS)
Laboratoire Louis Neel (LLN)
Grenoble
France
;
'Gomez Sal J.C.'
;
Santander University
Departamento de Fisica Fundamental
Santander
Spain
;

# Standardized crystallographic data

_cell_length_a                           6.932
_cell_length_b                           4.465
_cell_length_c                           5.528
_cell_angle_alpha                        90
_cell_angle_beta                         90
_cell_angle_gamma                        90
_cell_volume                             171.1
_cell_formula_units_Z                    4
_space_group_IT_number                   62
_space_group_name_H-M_alt                'P n m a'
loop_
 _space_group_symop_id
 _space_group_symop_operation_xyz
 1 'x, y, z'
 2 '1/2-x, -y, 1/2+z'
 3 '1/2-x, 1/2+y, 1/2+z'
 4 '-x, -y, -z'
 5 '-x, 1/2+y, -z'
 6 '1/2+x, 1/2-y, 1/2-z'
 7 '1/2+x, y, 1/2-z'
 8 'x, 1/2-y, z'

# Atomic positions taken from type-defining entry

loop_
 _atom_type_symbol
 Pt
 Ho
loop_
 _atom_site_label
 _atom_site_type_symbol
 _atom_site_symmetry_multiplicity
 _atom_site_Wyckoff_symbol
 _atom_site_fract_x
 _atom_site_fract_y
 _atom_site_fract_z
 _atom_site_occupancy
 Pt1 Pt 4 c 0.036 0.25 0.11 1
 Ho1 Ho 4 c 0.18 0.25 0.625 1


_exptl_crystal_colour                    ?
_exptl_crystal_density_meas              ?
_exptl_crystal_density_diffrn            13.98
_cell_measurement_temperature            ?
_cell_measurement_radiation              neutrons
_cell_measurement_wavelength             1.22
_pd_proc_wavelength                      1.22
_cell_measurement_reflns_used            ?
_diffrn_ambient_temperature              ?
_diffrn_measurement_device               'automatic diffractometer'
_diffrn_measurement_device_type          ?
_diffrn_radiation_type                   ?
_diffrn_reflns_number                    ?
_exptl_absorpt_coefficient_mu            ?
_exptl_absorpt_correction_type           ?
_computing_structure_solution            ?
_refine_ls_number_parameters             ?
_refine_ls_number_reflns                 ?
_refine_ls_R_factor_gt                   ?
_refine_ls_wR_factor_gt                  ?

# Published diffraction lines

loop_
 _refln_index_h
 _refln_index_k
 _refln_index_l
 _refln_d_spacing
 _refln_intensity_meas
 1 0 0 6.936 4.3
 1 0 1 4.322 10.5
 1 1 0 3.757 35.1
 0 1 1 3.474 161.3
 2 0 0 3.469 ?
 1 1 1 3.107 130.7
 2 0 1 2.937 53.9
 0 0 2 2.764 147.5
 2 1 0 2.739 ?
 1 0 2 2.568 200.3
 2 1 1 2.455 185.5
 0 1 2 2.351 22.2
 3 0 0 2.311 ?
 0 2 0 2.233 433.6
 1 1 2 2.226 ?
 2 0 2 2.162 58.2
 3 0 1 2.133 ?
 1 2 0 2.125 ?
 0 2 1 2.071 6.5
 3 1 0 2.052 ?
 1 2 1 1.985 238.4
 2 1 2 1.946 ?
 3 1 1 1.924 ?
 2 2 0 1.877 ?
 1 0 3 1.781 157.1
 2 2 1 1.778 ?
 3 0 2 1.773 ?

# End of data set 2030011
