Repository: bobleesj/CIF-CN-Featurizer

# Structure Analysis/Featurizer (SAF)

## Purpose

Structure Analysis/Featurizer (SAF) is a Python script designed to process CIF
(Crystallographic Information File) files and extract geometric features. These
features include interatomic distances, information on atomic environments, and
coordination numbers. The script can sequentially process more than 10,000
`.cif` files and generate millions of data points used as ML input data for
predicting crystal structures and properties.

## Motivation

The script was originally developed to determine the coordination number for
each crystallographic site on complex structures [[1](#ref1)]. Then, we further
included an interactive functionality for experimentalists and data scientists
to generate structural features from `.cif` file. These features were engineered
to be used as input data for ML models to predict crystal structures and their
properties. **We are currently exploring this option in Summer 2024.**

## Scope

The current version supports the processing of **binary** and **ternary** `.cif`
files containing the following elements: 'Si' 'Sc' 'Fe' 'Co' 'Ni' 'Ga' 'Ge' 'Y'
'Ru' 'Rh' 'Pd' 'In' 'Sn' 'Sb' 'La' 'Ce' 'Pr' 'Nd' 'Sm' 'Eu' 'Gd' 'Tb' 'Dy' 'Ho'
'Er' 'Tm' 'Yb' 'Lu' 'Os' 'Ir' 'Pt' 'Th' 'U"' 'Al' 'Mo' 'Hf' 'Ta'

> You may use CIF Cleaner (https://github.com/bobleesj/cif-cleaner) to filter
> binary and ternary .cif files

### Adding more elements

To add more elements, you need to provide `CIF_radius` and `Pauling_CN12` values
in the `get_radius_data()` function located in `core/data/radius.py` as shown
below:

```python
def get_radius_data():
    """
    Return a dictionary of element radii data.
    """
    data = {
        "Si": [1.176, 1.316],
        "Sc": [1.641, 1.620],
        "Fe": [1.242, 1.260],
        "Co": [1.250, 1.252],
        "Ni": [1.246, 1.244],
        "Ga": [1.243, 1.408],
        "Ge": [1.225, 1.366],
        ...
    }
```

### Atom labeling for compounds

For binary compounds, atoms are labeled as `AB`, and for ternary compounds,
atoms are labeled as `RMX`, where `R=A` and `M=B`. If you want to customize
this, modify the `get_binary_AB_labels` or `get_ternary_RMX_labels` function in
`core/config.py` as shown below:

```python
A_labels = ["Sc", "Y", "La", "Ce", "Pr", "Nd", "Sm",
            "Eu", "Gd", "Tb", "Dy", "Ho", "Er", "Tm", "Yb", "Lu", "Th", "U"]
B_labels = ["Si", "Ga", "Ge", "In", "Sn", "Sb", "Al"]
M_labels = ["Fe", "Co", "Ni", "Ru", "Rh", "Pd", "Os", "Ir", "Pt"]
```

These modifications will allow you to adapt the parser to handle additional
elements and compound types as needed.

## Demo

Start with the script via

```bash
python main.py
```

Once the script is started, the user needs to only confirm (1) whether to skip
`cif` files based on the number of atoms in the supercell generated and (2)
choose the folder.

```text
Welcome to CIF Featurizer! This script processes Crystallographic Information
File (CIF) files to extract various features such as interatomic distances,
atomic environment information, and coordination numbers.  It supports binary
and ternary compounds.

Q1. Do you want to skip any CIF files based on the number of unique in the supercell?
(Default: N) [y/N]: N

Available folders containing CIF files:
1. 20240226_huge_file_test
2. 20240402_ThSb
3. 20240303_ternary_binary_test
4. 20240402_URhIn

Enter the number corresponding to the folder containing .cif files: 3
```

### Output

After running the script using `python main.py` and selecting the folder
contianing `.cif` files, `.csv` files are generated. For binary compounds,
`binary_features.csv` with 124 features is generated. For ternary compounds,
`ternary_features.csv` with 165 unique features is generated. For all types of
compounds, `universal_featrues.csv` is generated.

### Coordination numbers

The coordination numbers and their geometric values are determined using four
unique coordination determination methods, as detailed in the manuscript
([DOI](https://doi.org/10.1016/j.jallcom.2023.173241)). Below is an example from
a site. Once the code becomes more matured, we will further make a better
documentation here.

| #   | CN method              | Central atom label | CN  | R   | M   | X   | Polyhedron volume | Dist from atom to center of mass | Edges | Faces |
| --- | ---------------------- | ------------------ | --- | --- | --- | --- | ----------------- | -------------------------------- | ----- | ----- |
| 1   | Shortest dist          | Er1                | 13  | 5   | 2   | 6   | 89.293            | 0.095                            | 33    | 22    |
| 2   | CIF radius sum         | Er1                | 13  | 5   | 2   | 6   | 89.293            | 0.095                            | 33    | 22    |
| 3   | CIF radius refined sum | Er1                | 13  | 5   | 2   | 6   | 89.293            | 0.095                            | 33    | 22    |

File: 20240226_test/1014315.cif
##############################################################################
#                                                                            #
# Ir-Pt            # Ir0.5Pt0.5                                    # 1014315 #
#                                                                            #
##############################################################################
#                                                                            #
#                           Pearson's Crystal Data                           #
#      Crystal Structure Database for Inorganic Compounds (on DVD)           #
#                              Release 2023/24                               #
#                  Editors: Pierre Villars and Karin Cenzual                 #
#                                                                            #
#   Copyright (c) ASM International & Material Phases Data System (MPDS),    #
# Switzerland & National Institute for Materials Science (NIMS), Japan, 2023 #
#                   All rights reserved. Version 2023.07                     #
#                                                                            #
#   This copy of Pearson's Crystal Data is licensed to:                      #
#   Hunter College - City University of New York                             #
#                                                                            #
##############################################################################

data_1014315
_audit_creation_date                     2024-02-18
_audit_creation_method
;
Pearson's Crystal Data browser
;
#_database_code_PCD                      1014315
_database_code_PDF                       04-013-0010

# Entry summary

_chemical_formula_structural             'Ir~0.5~ Pt~0.5~'
_chemical_formula_sum                    'Ir0.50 Pt0.50'
_chemical_name_mineral                   ?
_chemical_compound_source                ?
_chemical_name_structure_type            Cu,cF4,225
_chemical_formula_weight                 193.7

# Bibliographic data

_publ_section_title
;
Double complex salts [M(NH~3~)~5~Cl][M'Br~4~] (M= Rh, Ir, Co, Cr, Ru; M'= Pt, Pd): synthesis, X-ray diffraction characterization, and thermal properties
;
_journal_coden_ASTM                      RJICAQ
_journal_name_full                       'Russ. J. Inorg. Chem.'
_journal_year                            2006
_journal_volume                          51
_journal_page_first                      202
_journal_page_last                       209
_journal_language                        English
loop_
 _publ_author_name
 _publ_author_address
'Shubin Y.V.'
;
Russian Academy of Sciences (RAS)
Nikolaev A.V. Institute of Inorganic Chemistry
Novosibirsk
Russia
;
'Zadesenets A.V.'
;
Russian Academy of Sciences (RAS)
Nikolaev A.V. Institute of Inorganic Chemistry
Novosibirsk
Russia
;
'Venediktov A.B.'
;
Russian Academy of Sciences (RAS)
Nikolaev A.V. Institute of Inorganic Chemistry
Novosibirsk
Russia
;
'Korenev S.V.'
;
Russian Academy of Sciences (RAS)
Nikolaev A.V. Institute of Inorganic Chemistry
Novosibirsk
Russia
;

# Standardized crystallographic data

_cell_length_a                           3.882
_cell_length_b                           3.882
_cell_length_c                           3.882
_cell_angle_alpha                        90
_cell_angle_beta                         90
_cell_angle_gamma                        90
_cell_volume                             58.5
_cell_formula_units_Z                    4
_space_group_IT_number                   225
_space_group_name_H-M_alt                'F m -3 m'
loop_
 _space_group_symop_id
 _space_group_symop_operation_xyz
 1 'x, y, z'
 2 '-x, -y, -z'
 3 '-x, -y, z'
 4 '-x, -z, -y'
 5 '-x, -z, y'
 6 '-x, y, -z'
 7 '-x, y, z'
 8 '-x, z, -y'
 9 '-x, z, y'
 10 '-y, -x, -z'
 11 '-y, -x, z'
 12 '-y, -z, -x'
 13 '-y, -z, x'
 14 '-y, x, -z'
 15 '-y, x, z'
 16 '-y, z, -x'
 17 '-y, z, x'
 18 '-z, -x, -y'
 19 '-z, -x, y'
 20 '-z, -y, -x'
 21 '-z, -y, x'
 22 '-z, x, -y'
 23 '-z, x, y'
 24 '-z, y, -x'
 25 '-z, y, x'
 26 'x, -y, -z'
 27 'x, -y, z'
 28 'x, -z, -y'
 29 'x, -z, y'
 30 'x, y, -z'
 31 'x, z, -y'
 32 'x, z, y'
 33 'y, -x, -z'
 34 'y, -x, z'
 35 'y, -z, -x'
 36 'y, -z, x'
 37 'y, x, -z'
 38 'y, x, z'
 39 'y, z, -x'
 40 'y, z, x'
 41 'z, -x, -y'
 42 'z, -x, y'
 43 'z, -y, -x'
 44 'z, -y, x'
 45 'z, x, -y'
 46 'z, x, y'
 47 'z, y, -x'
 48 'z, y, x'
 49 'x, 1/2+y, 1/2+z'
 50 '-x, 1/2-y, 1/2-z'
 51 '-x, 1/2-y, 1/2+z'
 52 '-x, 1/2-z, 1/2-y'
 53 '-x, 1/2-z, 1/2+y'
 54 '-x, 1/2+y, 1/2-z'
 55 '-x, 1/2+y, 1/2+z'
 56 '-x, 1/2+z, 1/2-y'
 57 '-x, 1/2+z, 1/2+y'
 58 '-y, 1/2-x, 1/2-z'
 59 '-y, 1/2-x, 1/2+z'
 60 '-y, 1/2-z, 1/2-x'
 61 '-y, 1/2-z, 1/2+x'
 62 '-y, 1/2+x, 1/2-z'
 63 '-y, 1/2+x, 1/2+z'
 64 '-y, 1/2+z, 1/2-x'
 65 '-y, 1/2+z, 1/2+x'
 66 '-z, 1/2-x, 1/2-y'
 67 '-z, 1/2-x, 1/2+y'
 68 '-z, 1/2-y, 1/2-x'
 69 '-z, 1/2-y, 1/2+x'
 70 '-z, 1/2+x, 1/2-y'
 71 '-z, 1/2+x, 1/2+y'
 72 '-z, 1/2+y, 1/2-x'
 73 '-z, 1/2+y, 1/2+x'
 74 'x, 1/2-y, 1/2-z'
 75 'x, 1/2-y, 1/2+z'
 76 'x, 1/2-z, 1/2-y'
 77 'x, 1/2-z, 1/2+y'
 78 'x, 1/2+y, 1/2-z'
 79 'x, 1/2+z, 1/2-y'
 80 'x, 1/2+z, 1/2+y'
 81 'y, 1/2-x, 1/2-z'
 82 'y, 1/2-x, 1/2+z'
 83 'y, 1/2-z, 1/2-x'
 84 'y, 1/2-z, 1/2+x'
 85 'y, 1/2+x, 1/2-z'
 86 'y, 1/2+x, 1/2+z'
 87 'y, 1/2+z, 1/2-x'
 88 'y, 1/2+z, 1/2+x'
 89 'z, 1/2-x, 1/2-y'
 90 'z, 1/2-x, 1/2+y'
 91 'z, 1/2-y, 1/2-x'
 92 'z, 1/2-y, 1/2+x'
 93 'z, 1/2+x, 1/2-y'
 94 'z, 1/2+x, 1/2+y'
 95 'z, 1/2+y, 1/2-x'
 96 'z, 1/2+y, 1/2+x'
 97 '1/2+x, y, 1/2+z'
 98 '1/2-x, -y, 1/2-z'
 99 '1/2-x, -y, 1/2+z'
 100 '1/2-x, -z, 1/2-y'
 101 '1/2-x, -z, 1/2+y'
 102 '1/2-x, y, 1/2-z'
 103 '1/2-x, y, 1/2+z'
 104 '1/2-x, z, 1/2-y'
 105 '1/2-x, z, 1/2+y'
 106 '1/2-y, -x, 1/2-z'
 107 '1/2-y, -x, 1/2+z'
 108 '1/2-y, -z, 1/2-x'
 109 '1/2-y, -z, 1/2+x'
 110 '1/2-y, x, 1/2-z'
 111 '1/2-y, x, 1/2+z'
 112 '1/2-y, z, 1/2-x'
 113 '1/2-y, z, 1/2+x'
 114 '1/2-z, -x, 1/2-y'
 115 '1/2-z, -x, 1/2+y'
 116 '1/2-z, -y, 1/2-x'
 117 '1/2-z, -y, 1/2+x'
 118 '1/2-z, x, 1/2-y'
 119 '1/2-z, x, 1/2+y'
 120 '1/2-z, y, 1/2-x'
 121 '1/2-z, y, 1/2+x'
 122 '1/2+x, -y, 1/2-z'
 123 '1/2+x, -y, 1/2+z'
 124 '1/2+x, -z, 1/2-y'
 125 '1/2+x, -z, 1/2+y'
 126 '1/2+x, y, 1/2-z'
 127 '1/2+x, z, 1/2-y'
 128 '1/2+x, z, 1/2+y'
 129 '1/2+y, -x, 1/2-z'
 130 '1/2+y, -x, 1/2+z'
 131 '1/2+y, -z, 1/2-x'
 132 '1/2+y, -z, 1/2+x'
 133 '1/2+y, x, 1/2-z'
 134 '1/2+y, x, 1/2+z'
 135 '1/2+y, z, 1/2-x'
 136 '1/2+y, z, 1/2+x'
 137 '1/2+z, -x, 1/2-y'
 138 '1/2+z, -x, 1/2+y'
 139 '1/2+z, -y, 1/2-x'
 140 '1/2+z, -y, 1/2+x'
 141 '1/2+z, x, 1/2-y'
 142 '1/2+z, x, 1/2+y'
 143 '1/2+z, y, 1/2-x'
 144 '1/2+z, y, 1/2+x'
 145 '1/2+x, 1/2+y, z'
 146 '1/2-x, 1/2-y, -z'
 147 '1/2-x, 1/2-y, z'
 148 '1/2-x, 1/2-z, -y'
 149 '1/2-x, 1/2-z, y'
 150 '1/2-x, 1/2+y, -z'
 151 '1/2-x, 1/2+y, z'
 152 '1/2-x, 1/2+z, -y'
 153 '1/2-x, 1/2+z, y'
 154 '1/2-y, 1/2-x, -z'
 155 '1/2-y, 1/2-x, z'
 156 '1/2-y, 1/2-z, -x'
 157 '1/2-y, 1/2-z, x'
 158 '1/2-y, 1/2+x, -z'
 159 '1/2-y, 1/2+x, z'
 160 '1/2-y, 1/2+z, -x'
 161 '1/2-y, 1/2+z, x'
 162 '1/2-z, 1/2-x, -y'
 163 '1/2-z, 1/2-x, y'
 164 '1/2-z, 1/2-y, -x'
 165 '1/2-z, 1/2-y, x'
 166 '1/2-z, 1/2+x, -y'
 167 '1/2-z, 1/2+x, y'
 168 '1/2-z, 1/2+y, -x'
 169 '1/2-z, 1/2+y, x'
 170 '1/2+x, 1/2-y, -z'
 171 '1/2+x, 1/2-y, z'
 172 '1/2+x, 1/2-z, -y'
 173 '1/2+x, 1/2-z, y'
 174 '1/2+x, 1/2+y, -z'
 175 '1/2+x, 1/2+z, -y'
 176 '1/2+x, 1/2+z, y'
 177 '1/2+y, 1/2-x, -z'
 178 '1/2+y, 1/2-x, z'
 179 '1/2+y, 1/2-z, -x'
 180 '1/2+y, 1/2-z, x'
 181 '1/2+y, 1/2+x, -z'
 182 '1/2+y, 1/2+x, z'
 183 '1/2+y, 1/2+z, -x'
 184 '1/2+y, 1/2+z, x'
 185 '1/2+z, 1/2-x, -y'
 186 '1/2+z, 1/2-x, y'
 187 '1/2+z, 1/2-y, -x'
 188 '1/2+z, 1/2-y, x'
 189 '1/2+z, 1/2+x, -y'
 190 '1/2+z, 1/2+x, y'
 191 '1/2+z, 1/2+y, -x'
 192 '1/2+z, 1/2+y, x'
loop_
 _atom_type_symbol
 Ir
 Pt
loop_
 _atom_site_label
 _atom_site_type_symbol
 _atom_site_symmetry_multiplicity
 _atom_site_Wyckoff_symbol
 _atom_site_fract_x
 _atom_site_fract_y
 _atom_site_fract_z
 _atom_site_occupancy
 Ir1 Ir 4 a 0 0 0 0.5
 Pt1 Pt 4 a 0 0 0 0.5


_exptl_crystal_colour                    ?
_exptl_crystal_density_meas              ?
_exptl_crystal_density_diffrn            21.99
_cell_measurement_temperature            ?
_cell_measurement_radiation              'X-rays, Cu Ka'
_cell_measurement_reflns_used            ?
_diffrn_ambient_temperature              ?
_diffrn_measurement_device               'automatic diffractometer'
_diffrn_measurement_device_type          ?
_diffrn_radiation_type                   ?
_diffrn_reflns_number                    ?
_exptl_absorpt_coefficient_mu            ?
_exptl_absorpt_correction_type           ?
_computing_structure_solution            ?
_refine_ls_number_parameters             ?
_refine_ls_number_reflns                 ?
_refine_ls_R_factor_gt                   ?
_refine_ls_wR_factor_gt                  ?

# End of data set 1014315

File: 20240226_test/1014319.cif
##############################################################################
#                                                                            #
# Pt-Rh            # Rh0.5Pt0.5                                    # 1014319 #
#                                                                            #
##############################################################################
#                                                                            #
#                           Pearson's Crystal Data                           #
#      Crystal Structure Database for Inorganic Compounds (on DVD)           #
#                              Release 2023/24                               #
#                  Editors: Pierre Villars and Karin Cenzual                 #
#                                                                            #
#   Copyright (c) ASM International & Material Phases Data System (MPDS),    #
# Switzerland & National Institute for Materials Science (NIMS), Japan, 2023 #
#                   All rights reserved. Version 2023.07                     #
#                                                                            #
#   This copy of Pearson's Crystal Data is licensed to:                      #
#   Hunter College - City University of New York                             #
#                                                                            #
##############################################################################

data_1014319
_audit_creation_date                     2024-02-18
_audit_creation_method
;
Pearson's Crystal Data browser
;
#_database_code_PCD                      1014319
_database_code_PDF                       04-013-0012

# Entry summary

_chemical_formula_structural             'Rh~0.5~ Pt~0.5~'
_chemical_formula_sum                    'Pt0.50 Rh0.50'
_chemical_name_mineral                   ?
_chemical_compound_source                ?
_chemical_name_structure_type            Cu,cF4,225
_chemical_formula_weight                 149.0

# Bibliographic data

_publ_section_title
;
Double complex salts [M(NH~3~)~5~Cl][M'Br~4~] (M= Rh, Ir, Co, Cr, Ru; M'= Pt, Pd): synthesis, X-ray diffraction characterization, and thermal properties
;
_journal_coden_ASTM                      RJICAQ
_journal_name_full                       'Russ. J. Inorg. Chem.'
_journal_year                            2006
_journal_volume                          51
_journal_page_first                      202
_journal_page_last                       209
_journal_language                        English
loop_
 _publ_author_name
 _publ_author_address
'Shubin Y.V.'
;
Russian Academy of Sciences (RAS)
Nikolaev A.V. Institute of Inorganic Chemistry
Novosibirsk
Russia
;
'Zadesenets A.V.'
;
Russian Academy of Sciences (RAS)
Nikolaev A.V. Institute of Inorganic Chemistry
Novosibirsk
Russia
;
'Venediktov A.B.'
;
Russian Academy of Sciences (RAS)
Nikolaev A.V. Institute of Inorganic Chemistry
Novosibirsk
Russia
;
'Korenev S.V.'
;
Russian Academy of Sciences (RAS)
Nikolaev A.V. Institute of Inorganic Chemistry
Novosibirsk
Russia
;

# Standardized crystallographic data

_cell_length_a                           3.864
_cell_length_b                           3.864
_cell_length_c                           3.864
_cell_angle_alpha                        90
_cell_angle_beta                         90
_cell_angle_gamma                        90
_cell_volume                             57.7
_cell_formula_units_Z                    4
_space_group_IT_number                   225
_space_group_name_H-M_alt                'F m -3 m'
loop_
 _space_group_symop_id
 _space_group_symop_operation_xyz
 1 'x, y, z'
 2 '-x, -y, -z'
 3 '-x, -y, z'
 4 '-x, -z, -y'
 5 '-x, -z, y'
 6 '-x, y, -z'
 7 '-x, y, z'
 8 '-x, z, -y'
 9 '-x, z, y'
 10 '-y, -x, -z'
 11 '-y, -x, z'
 12 '-y, -z, -x'
 13 '-y, -z, x'
 14 '-y, x, -z'
 15 '-y, x, z'
 16 '-y, z, -x'
 17 '-y, z, x'
 18 '-z, -x, -y'
 19 '-z, -x, y'
 20 '-z, -y, -x'
 21 '-z, -y, x'
 22 '-z, x, -y'
 23 '-z, x, y'
 24 '-z, y, -x'
 25 '-z, y, x'
 26 'x, -y, -z'
 27 'x, -y, z'
 28 'x, -z, -y'
 29 'x, -z, y'
 30 'x, y, -z'
 31 'x, z, -y'
 32 'x, z, y'
 33 'y, -x, -z'
 34 'y, -x, z'
 35 'y, -z, -x'
 36 'y, -z, x'
 37 'y, x, -z'
 38 'y, x, z'
 39 'y, z, -x'
 40 'y, z, x'
 41 'z, -x, -y'
 42 'z, -x, y'
 43 'z, -y, -x'
 44 'z, -y, x'
 45 'z, x, -y'
 46 'z, x, y'
 47 'z, y, -x'
 48 'z, y, x'
 49 'x, 1/2+y, 1/2+z'
 50 '-x, 1/2-y, 1/2-z'
 51 '-x, 1/2-y, 1/2+z'
 52 '-x, 1/2-z, 1/2-y'
 53 '-x, 1/2-z, 1/2+y'
 54 '-x, 1/2+y, 1/2-z'
 55 '-x, 1/2+y, 1/2+z'
 56 '-x, 1/2+z, 1/2-y'
 57 '-x, 1/2+z, 1/2+y'
 58 '-y, 1/2-x, 1/2-z'
 59 '-y, 1/2-x, 1/2+z'
 60 '-y, 1/2-z, 1/2-x'
 61 '-y, 1/2-z, 1/2+x'
 62 '-y, 1/2+x, 1/2-z'
 63 '-y, 1/2+x, 1/2+z'
 64 '-y, 1/2+z, 1/2-x'
 65 '-y, 1/2+z, 1/2+x'
 66 '-z, 1/2-x, 1/2-y'
 67 '-z, 1/2-x, 1/2+y'
 68 '-z, 1/2-y, 1/2-x'
 69 '-z, 1/2-y, 1/2+x'
 70 '-z, 1/2+x, 1/2-y'
 71 '-z, 1/2+x, 1/2+y'
 72 '-z, 1/2+y, 1/2-x'
 73 '-z, 1/2+y, 1/2+x'
 74 'x, 1/2-y, 1/2-z'
 75 'x, 1/2-y, 1/2+z'
 76 'x, 1/2-z, 1/2-y'
 77 'x, 1/2-z, 1/2+y'
 78 'x, 1/2+y, 1/2-z'
 79 'x, 1/2+z, 1/2-y'
 80 'x, 1/2+z, 1/2+y'
 81 'y, 1/2-x, 1/2-z'
 82 'y, 1/2-x, 1/2+z'
 83 'y, 1/2-z, 1/2-x'
 84 'y, 1/2-z, 1/2+x'
 85 'y, 1/2+x, 1/2-z'
 86 'y, 1/2+x, 1/2+z'
 87 'y, 1/2+z, 1/2-x'
 88 'y, 1/2+z, 1/2+x'
 89 'z, 1/2-x, 1/2-y'
 90 'z, 1/2-x, 1/2+y'
 91 'z, 1/2-y, 1/2-x'
 92 'z, 1/2-y, 1/2+x'
 93 'z, 1/2+x, 1/2-y'
 94 'z, 1/2+x, 1/2+y'
 95 'z, 1/2+y, 1/2-x'
 96 'z, 1/2+y, 1/2+x'
 97 '1/2+x, y, 1/2+z'
 98 '1/2-x, -y, 1/2-z'
 99 '1/2-x, -y, 1/2+z'
 100 '1/2-x, -z, 1/2-y'
 101 '1/2-x, -z, 1/2+y'
 102 '1/2-x, y, 1/2-z'
 103 '1/2-x, y, 1/2+z'
 104 '1/2-x, z, 1/2-y'
 105 '1/2-x, z, 1/2+y'
 106 '1/2-y, -x, 1/2-z'
 107 '1/2-y, -x, 1/2+z'
 108 '1/2-y, -z, 1/2-x'
 109 '1/2-y, -z, 1/2+x'
 110 '1/2-y, x, 1/2-z'
 111 '1/2-y, x, 1/2+z'
 112 '1/2-y, z, 1/2-x'
 113 '1/2-y, z, 1/2+x'
 114 '1/2-z, -x, 1/2-y'
 115 '1/2-z, -x, 1/2+y'
 116 '1/2-z, -y, 1/2-x'
 117 '1/2-z, -y, 1/2+x'
 118 '1/2-z, x, 1/2-y'
 119 '1/2-z, x, 1/2+y'
 120 '1/2-z, y, 1/2-x'
 121 '1/2-z, y, 1/2+x'
 122 '1/2+x, -y, 1/2-z'
 123 '1/2+x, -y, 1/2+z'
 124 '1/2+x, -z, 1/2-y'
 125 '1/2+x, -z, 1/2+y'
 126 '1/2+x, y, 1/2-z'
 127 '1/2+x, z, 1/2-y'
 128 '1/2+x, z, 1/2+y'
 129 '1/2+y, -x, 1/2-z'
 130 '1/2+y, -x, 1/2+z'
 131 '1/2+y, -z, 1/2-x'
 132 '1/2+y, -z, 1/2+x'
 133 '1/2+y, x, 1/2-z'
 134 '1/2+y, x, 1/2+z'
 135 '1/2+y, z, 1/2-x'
 136 '1/2+y, z, 1/2+x'
 137 '1/2+z, -x, 1/2-y'
 138 '1/2+z, -x, 1/2+y'
 139 '1/2+z, -y, 1/2-x'
 140 '1/2+z, -y, 1/2+x'
 141 '1/2+z, x, 1/2-y'
 142 '1/2+z, x, 1/2+y'
 143 '1/2+z, y, 1/2-x'
 144 '1/2+z, y, 1/2+x'
 145 '1/2+x, 1/2+y, z'
 146 '1/2-x, 1/2-y, -z'
 147 '1/2-x, 1/2-y, z'
 148 '1/2-x, 1/2-z, -y'
 149 '1/2-x, 1/2-z, y'
 150 '1/2-x, 1/2+y, -z'
 151 '1/2-x, 1/2+y, z'
 152 '1/2-x, 1/2+z, -y'
 153 '1/2-x, 1/2+z, y'
 154 '1/2-y, 1/2-x, -z'
 155 '1/2-y, 1/2-x, z'
 156 '1/2-y, 1/2-z, -x'
 157 '1/2-y, 1/2-z, x'
 158 '1/2-y, 1/2+x, -z'
 159 '1/2-y, 1/2+x, z'
 160 '1/2-y, 1/2+z, -x'
 161 '1/2-y, 1/2+z, x'
 162 '1/2-z, 1/2-x, -y'
 163 '1/2-z, 1/2-x, y'
 164 '1/2-z, 1/2-y, -x'
 165 '1/2-z, 1/2-y, x'
 166 '1/2-z, 1/2+x, -y'
 167 '1/2-z, 1/2+x, y'
 168 '1/2-z, 1/2+y, -x'
 169 '1/2-z, 1/2+y, x'
 170 '1/2+x, 1/2-y, -z'
 171 '1/2+x, 1/2-y, z'
 172 '1/2+x, 1/2-z, -y'
 173 '1/2+x, 1/2-z, y'
 174 '1/2+x, 1/2+y, -z'
 175 '1/2+x, 1/2+z, -y'
 176 '1/2+x, 1/2+z, y'
 177 '1/2+y, 1/2-x, -z'
 178 '1/2+y, 1/2-x, z'
 179 '1/2+y, 1/2-z, -x'
 180 '1/2+y, 1/2-z, x'
 181 '1/2+y, 1/2+x, -z'
 182 '1/2+y, 1/2+x, z'
 183 '1/2+y, 1/2+z, -x'
 184 '1/2+y, 1/2+z, x'
 185 '1/2+z, 1/2-x, -y'
 186 '1/2+z, 1/2-x, y'
 187 '1/2+z, 1/2-y, -x'
 188 '1/2+z, 1/2-y, x'
 189 '1/2+z, 1/2+x, -y'
 190 '1/2+z, 1/2+x, y'
 191 '1/2+z, 1/2+y, -x'
 192 '1/2+z, 1/2+y, x'
loop_
 _atom_type_symbol
 Pt
 Rh
loop_
 _atom_site_label
 _atom_site_type_symbol
 _atom_site_symmetry_multiplicity
 _atom_site_Wyckoff_symbol
 _atom_site_fract_x
 _atom_site_fract_y
 _atom_site_fract_z
 _atom_site_occupancy
 Pt1 Pt 4 a 0 0 0 0.5
 Rh1 Rh 4 a 0 0 0 0.5


_exptl_crystal_colour                    ?
_exptl_crystal_density_meas              ?
_exptl_crystal_density_diffrn            17.16
_cell_measurement_temperature            ?
_cell_measurement_radiation              'X-rays, Cu Ka'
_cell_measurement_reflns_used            ?
_diffrn_ambient_temperature              ?
_diffrn_measurement_device               'automatic diffractometer'
_diffrn_measurement_device_type          ?
_diffrn_radiation_type                   ?
_diffrn_reflns_number                    ?
_exptl_absorpt_coefficient_mu            ?
_exptl_absorpt_correction_type           ?
_computing_structure_solution            ?
_refine_ls_number_parameters             ?
_refine_ls_number_reflns                 ?
_refine_ls_R_factor_gt                   ?
_refine_ls_wR_factor_gt                  ?

# End of data set 1014319

File: 20240226_test/1014320.cif
##############################################################################
#                                                                            #
# Pt-Ru            # Ru0.5Pt0.5                                    # 1014320 #
#                                                                            #
##############################################################################
#                                                                            #
#                           Pearson's Crystal Data                           #
#      Crystal Structure Database for Inorganic Compounds (on DVD)           #
#                              Release 2023/24                               #
#                  Editors: Pierre Villars and Karin Cenzual                 #
#                                                                            #
#   Copyright (c) ASM International & Material Phases Data System (MPDS),    #
# Switzerland & National Institute for Materials Science (NIMS), Japan, 2023 #
#                   All rights reserved. Version 2023.07                     #
#                                                                            #
#   This copy of Pearson's Crystal Data is licensed to:                      #
#   Hunter College - City University of New York                             #
#                                                                            #
##############################################################################

data_1014320
_audit_creation_date                     2024-02-18
_audit_creation_method
;
Pearson's Crystal Data browser
;
#_database_code_PCD                      1014320
_database_code_PDF                       04-013-0013

# Entry summary

_chemical_formula_structural             'Ru~0.5~ Pt~0.5~'
_chemical_formula_sum                    'Pt0.50 Ru0.50'
_chemical_name_mineral                   ?
_chemical_compound_source                ?
_chemical_name_structure_type            Cu,cF4,225
_chemical_formula_weight                 148.1

# Bibliographic data

_publ_section_title
;
Double complex salts [M(NH~3~)~5~Cl][M'Br~4~] (M= Rh, Ir, Co, Cr, Ru; M'= Pt, Pd): synthesis, X-ray diffraction characterization, and thermal properties
;
_journal_coden_ASTM                      RJICAQ
_journal_name_full                       'Russ. J. Inorg. Chem.'
_journal_year                            2006
_journal_volume                          51
_journal_page_first                      202
_journal_page_last                       209
_journal_language                        English
loop_
 _publ_author_name
 _publ_author_address
'Shubin Y.V.'
;
Russian Academy of Sciences (RAS)
Nikolaev A.V. Institute of Inorganic Chemistry
Novosibirsk
Russia
;
'Zadesenets A.V.'
;
Russian Academy of Sciences (RAS)
Nikolaev A.V. Institute of Inorganic Chemistry
Novosibirsk
Russia
;
'Venediktov A.B.'
;
Russian Academy of Sciences (RAS)
Nikolaev A.V. Institute of Inorganic Chemistry
Novosibirsk
Russia
;
'Korenev S.V.'
;
Russian Academy of Sciences (RAS)
Nikolaev A.V. Institute of Inorganic Chemistry
Novosibirsk
Russia
;

# Standardized crystallographic data

_cell_length_a                           3.861
_cell_length_b                           3.861
_cell_length_c                           3.861
_cell_angle_alpha                        90
_cell_angle_beta                         90
_cell_angle_gamma                        90
_cell_volume                             57.6
_cell_formula_units_Z                    4
_space_group_IT_number                   225
_space_group_name_H-M_alt                'F m -3 m'
loop_
 _space_group_symop_id
 _space_group_symop_operation_xyz
 1 'x, y, z'
 2 '-x, -y, -z'
 3 '-x, -y, z'
 4 '-x, -z, -y'
 5 '-x, -z, y'
 6 '-x, y, -z'
 7 '-x, y, z'
 8 '-x, z, -y'
 9 '-x, z, y'
 10 '-y, -x, -z'
 11 '-y, -x, z'
 12 '-y, -z, -x'
 13 '-y, -z, x'
 14 '-y, x, -z'
 15 '-y, x, z'
 16 '-y, z, -x'
 17 '-y, z, x'
 18 '-z, -x, -y'
 19 '-z, -x, y'
 20 '-z, -y, -x'
 21 '-z, -y, x'
 22 '-z, x, -y'
 23 '-z, x, y'
 24 '-z, y, -x'
 25 '-z, y, x'
 26 'x, -y, -z'
 27 'x, -y, z'
 28 'x, -z, -y'
 29 'x, -z, y'
 30 'x, y, -z'
 31 'x, z, -y'
 32 'x, z, y'
 33 'y, -x, -z'
 34 'y, -x, z'
 35 'y, -z, -x'
 36 'y, -z, x'
 37 'y, x, -z'
 38 'y, x, z'
 39 'y, z, -x'
 40 'y, z, x'
 41 'z, -x, -y'
 42 'z, -x, y'
 43 'z, -y, -x'
 44 'z, -y, x'
 45 'z, x, -y'
 46 'z, x, y'
 47 'z, y, -x'
 48 'z, y, x'
 49 'x, 1/2+y, 1/2+z'
 50 '-x, 1/2-y, 1/2-z'
 51 '-x, 1/2-y, 1/2+z'
 52 '-x, 1/2-z, 1/2-y'
 53 '-x, 1/2-z, 1/2+y'
 54 '-x, 1/2+y, 1/2-z'
 55 '-x, 1/2+y, 1/2+z'
 56 '-x, 1/2+z, 1/2-y'
 57 '-x, 1/2+z, 1/2+y'
 58 '-y, 1/2-x, 1/2-z'
 59 '-y, 1/2-x, 1/2+z'
 60 '-y, 1/2-z, 1/2-x'
 61 '-y, 1/2-z, 1/2+x'
 62 '-y, 1/2+x, 1/2-z'
 63 '-y, 1/2+x, 1/2+z'
 64 '-y, 1/2+z, 1/2-x'
 65 '-y, 1/2+z, 1/2+x'
 66 '-z, 1/2-x, 1/2-y'
 67 '-z, 1/2-x, 1/2+y'
 68 '-z, 1/2-y, 1/2-x'
 69 '-z, 1/2-y, 1/2+x'
 70 '-z, 1/2+x, 1/2-y'
 71 '-z, 1/2+x, 1/2+y'
 72 '-z, 1/2+y, 1/2-x'
 73 '-z, 1/2+y, 1/2+x'
 74 'x, 1/2-y, 1/2-z'
 75 'x, 1/2-y, 1/2+z'
 76 'x, 1/2-z, 1/2-y'
 77 'x, 1/2-z, 1/2+y'
 78 'x, 1/2+y, 1/2-z'
 79 'x, 1/2+z, 1/2-y'
 80 'x, 1/2+z, 1/2+y'
 81 'y, 1/2-x, 1/2-z'
 82 'y, 1/2-x, 1/2+z'
 83 'y, 1/2-z, 1/2-x'
 84 'y, 1/2-z, 1/2+x'
 85 'y, 1/2+x, 1/2-z'
 86 'y, 1/2+x, 1/2+z'
 87 'y, 1/2+z, 1/2-x'
 88 'y, 1/2+z, 1/2+x'
 89 'z, 1/2-x, 1/2-y'
 90 'z, 1/2-x, 1/2+y'
 91 'z, 1/2-y, 1/2-x'
 92 'z, 1/2-y, 1/2+x'
 93 'z, 1/2+x, 1/2-y'
 94 'z, 1/2+x, 1/2+y'
 95 'z, 1/2+y, 1/2-x'
 96 'z, 1/2+y, 1/2+x'
 97 '1/2+x, y, 1/2+z'
 98 '1/2-x, -y, 1/2-z'
 99 '1/2-x, -y, 1/2+z'
 100 '1/2-x, -z, 1/2-y'
 101 '1/2-x, -z, 1/2+y'
 102 '1/2-x, y, 1/2-z'
 103 '1/2-x, y, 1/2+z'
 104 '1/2-x, z, 1/2-y'
 105 '1/2-x, z, 1/2+y'
 106 '1/2-y, -x, 1/2-z'
 107 '1/2-y, -x, 1/2+z'
 108 '1/2-y, -z, 1/2-x'
 109 '1/2-y, -z, 1/2+x'
 110 '1/2-y, x, 1/2-z'
 111 '1/2-y, x, 1/2+z'
 112 '1/2-y, z, 1/2-x'
 113 '1/2-y, z, 1/2+x'
 114 '1/2-z, -x, 1/2-y'
 115 '1/2-z, -x, 1/2+y'
 116 '1/2-z, -y, 1/2-x'
 117 '1/2-z, -y, 1/2+x'
 118 '1/2-z, x, 1/2-y'
 119 '1/2-z, x, 1/2+y'
 120 '1/2-z, y, 1/2-x'
 121 '1/2-z, y, 1/2+x'
 122 '1/2+x, -y, 1/2-z'
 123 '1/2+x, -y, 1/2+z'
 124 '1/2+x, -z, 1/2-y'
 125 '1/2+x, -z, 1/2+y'
 126 '1/2+x, y, 1/2-z'
 127 '1/2+x, z, 1/2-y'
 128 '1/2+x, z, 1/2+y'
 129 '1/2+y, -x, 1/2-z'
 130 '1/2+y, -x, 1/2+z'
 131 '1/2+y, -z, 1/2-x'
 132 '1/2+y, -z, 1/2+x'
 133 '1/2+y, x, 1/2-z'
 134 '1/2+y, x, 1/2+z'
 135 '1/2+y, z, 1/2-x'
 136 '1/2+y, z, 1/2+x'
 137 '1/2+z, -x, 1/2-y'
 138 '1/2+z, -x, 1/2+y'
 139 '1/2+z, -y, 1/2-x'
 140 '1/2+z, -y, 1/2+x'
 141 '1/2+z, x, 1/2-y'
 142 '1/2+z, x, 1/2+y'
 143 '1/2+z, y, 1/2-x'
 144 '1/2+z, y, 1/2+x'
 145 '1/2+x, 1/2+y, z'
 146 '1/2-x, 1/2-y, -z'
 147 '1/2-x, 1/2-y, z'
 148 '1/2-x, 1/2-z, -y'
 149 '1/2-x, 1/2-z, y'
 150 '1/2-x, 1/2+y, -z'
 151 '1/2-x, 1/2+y, z'
 152 '1/2-x, 1/2+z, -y'
 153 '1/2-x, 1/2+z, y'
 154 '1/2-y, 1/2-x, -z'
 155 '1/2-y, 1/2-x, z'
 156 '1/2-y, 1/2-z, -x'
 157 '1/2-y, 1/2-z, x'
 158 '1/2-y, 1/2+x, -z'
 159 '1/2-y, 1/2+x, z'
 160 '1/2-y, 1/2+z, -x'
 161 '1/2-y, 1/2+z, x'
 162 '1/2-z, 1/2-x, -y'
 163 '1/2-z, 1/2-x, y'
 164 '1/2-z, 1/2-y, -x'
 165 '1/2-z, 1/2-y, x'
 166 '1/2-z, 1/2+x, -y'
 167 '1/2-z, 1/2+x, y'
 168 '1/2-z, 1/2+y, -x'
 169 '1/2-z, 1/2+y, x'
 170 '1/2+x, 1/2-y, -z'
 171 '1/2+x, 1/2-y, z'
 172 '1/2+x, 1/2-z, -y'
 173 '1/2+x, 1/2-z, y'
 174 '1/2+x, 1/2+y, -z'
 175 '1/2+x, 1/2+z, -y'
 176 '1/2+x, 1/2+z, y'
 177 '1/2+y, 1/2-x, -z'
 178 '1/2+y, 1/2-x, z'
 179 '1/2+y, 1/2-z, -x'
 180 '1/2+y, 1/2-z, x'
 181 '1/2+y, 1/2+x, -z'
 182 '1/2+y, 1/2+x, z'
 183 '1/2+y, 1/2+z, -x'
 184 '1/2+y, 1/2+z, x'
 185 '1/2+z, 1/2-x, -y'
 186 '1/2+z, 1/2-x, y'
 187 '1/2+z, 1/2-y, -x'
 188 '1/2+z, 1/2-y, x'
 189 '1/2+z, 1/2+x, -y'
 190 '1/2+z, 1/2+x, y'
 191 '1/2+z, 1/2+y, -x'
 192 '1/2+z, 1/2+y, x'
loop_
 _atom_type_symbol
 Pt
 Ru
loop_
 _atom_site_label
 _atom_site_type_symbol
 _atom_site_symmetry_multiplicity
 _atom_site_Wyckoff_symbol
 _atom_site_fract_x
 _atom_site_fract_y
 _atom_site_fract_z
 _atom_site_occupancy
 Pt1 Pt 4 a 0 0 0 0.5
 Ru1 Ru 4 a 0 0 0 0.5


_exptl_crystal_colour                    ?
_exptl_crystal_density_meas              ?
_exptl_crystal_density_diffrn            17.09
_cell_measurement_temperature            ?
_cell_measurement_radiation              'X-rays, Cu Ka'
_cell_measurement_reflns_used            ?
_diffrn_ambient_temperature              ?
_diffrn_measurement_device               'automatic diffractometer'
_diffrn_measurement_device_type          ?
_diffrn_radiation_type                   ?
_diffrn_reflns_number                    ?
_exptl_absorpt_coefficient_mu            ?
_exptl_absorpt_correction_type           ?
_computing_structure_solution            ?
_refine_ls_number_parameters             ?
_refine_ls_number_reflns                 ?
_refine_ls_R_factor_gt                   ?
_refine_ls_wR_factor_gt                  ?

# End of data set 1014320

File: 20240226_test/1020480.cif
##############################################################################
#                                                                            #
# Pd-Pt            # Pt0.5Pd0.5                                    # 1020480 #
#                                                                            #
##############################################################################
#                                                                            #
#                           Pearson's Crystal Data                           #
#      Crystal Structure Database for Inorganic Compounds (on DVD)           #
#                              Release 2023/24                               #
#                  Editors: Pierre Villars and Karin Cenzual                 #
#                                                                            #
#   Copyright (c) ASM International & Material Phases Data System (MPDS),    #
# Switzerland & National Institute for Materials Science (NIMS), Japan, 2023 #
#                   All rights reserved. Version 2023.07                     #
#                                                                            #
#   This copy of Pearson's Crystal Data is licensed to:                      #
#   Hunter College - City University of New York                             #
#                                                                            #
##############################################################################

data_1020480
_audit_creation_date                     2024-02-18
_audit_creation_method
;
Pearson's Crystal Data browser
;
#_database_code_PCD                      1020480
_database_code_PDF                       ?

# Entry summary

_chemical_formula_structural             'Pt~0.5~ Pd~0.5~'
_chemical_formula_sum                    'Pd0.50 Pt0.50'
_chemical_name_mineral                   ?
_chemical_compound_source                ?
_chemical_name_structure_type            Cu,cF4,225
_chemical_formula_weight                 150.7

# Bibliographic data

_publ_section_title
;
Pd-Pt alloys: correlation between electronic structure and hydrogenation properties
;
_journal_coden_ASTM                      JALCEU
_journal_name_full                       'J. Alloys Compd.'
_journal_year                            2001
_journal_volume                          322
_journal_page_first                      14
_journal_page_last                       20
_journal_language                        English
loop_
 _publ_author_name
 _publ_author_address
'Moysan I.'
;
Atomic Energy Commission (CEA)
Centre de Valduc
Is-sur-Tille
France
;
'Paul Boncour V.'
;
National Center for Scientific Research (CNRS)
Laboratoire de Chimie Metallurgique des Terres Rares (LCMTR)
Thiais
France
;
'Thiebaut S.'
;
Atomic Energy Commission (CEA)
Centre de Valduc
Is-sur-Tille
France
;
'Sciora E.'
;
Burgundy University (UB)
Laboratoire de Recherches sur la Reactivite des Solides
Dijon
France
;
'Cortes R.'
;
Paris Sud University
Laboratoire pour l'Utilisation du Rayonnement Electromagnetique (LURE)
Orsay
France
;
'Cortes R.'
;
Burgundy University (UB)
Laboratoire de Recherches sur la Reactivite des Solides
Dijon
France
;
'Bourgeois S.'
;
Burgundy University (UB)
Laboratoire de Recherches sur la Reactivite des Solides
Dijon
France
;
'Percheron Guegan A.'
;
National Center for Scientific Research (CNRS)
Laboratoire de Chimie Metallurgique des Terres Rares (LCMTR)
Thiais
France
;

# Standardized crystallographic data

_cell_length_a                           3.903
_cell_length_b                           3.903
_cell_length_c                           3.903
_cell_angle_alpha                        90
_cell_angle_beta                         90
_cell_angle_gamma                        90
_cell_volume                             59.5
_cell_formula_units_Z                    4
_space_group_IT_number                   225
_space_group_name_H-M_alt                'F m -3 m'
loop_
 _space_group_symop_id
 _space_group_symop_operation_xyz
 1 'x, y, z'
 2 '-x, -y, -z'
 3 '-x, -y, z'
 4 '-x, -z, -y'
 5 '-x, -z, y'
 6 '-x, y, -z'
 7 '-x, y, z'
 8 '-x, z, -y'
 9 '-x, z, y'
 10 '-y, -x, -z'
 11 '-y, -x, z'
 12 '-y, -z, -x'
 13 '-y, -z, x'
 14 '-y, x, -z'
 15 '-y, x, z'
 16 '-y, z, -x'
 17 '-y, z, x'
 18 '-z, -x, -y'
 19 '-z, -x, y'
 20 '-z, -y, -x'
 21 '-z, -y, x'
 22 '-z, x, -y'
 23 '-z, x, y'
 24 '-z, y, -x'
 25 '-z, y, x'
 26 'x, -y, -z'
 27 'x, -y, z'
 28 'x, -z, -y'
 29 'x, -z, y'
 30 'x, y, -z'
 31 'x, z, -y'
 32 'x, z, y'
 33 'y, -x, -z'
 34 'y, -x, z'
 35 'y, -z, -x'
 36 'y, -z, x'
 37 'y, x, -z'
 38 'y, x, z'
 39 'y, z, -x'
 40 'y, z, x'
 41 'z, -x, -y'
 42 'z, -x, y'
 43 'z, -y, -x'
 44 'z, -y, x'
 45 'z, x, -y'
 46 'z, x, y'
 47 'z, y, -x'
 48 'z, y, x'
 49 'x, 1/2+y, 1/2+z'
 50 '-x, 1/2-y, 1/2-z'
 51 '-x, 1/2-y, 1/2+z'
 52 '-x, 1/2-z, 1/2-y'
 53 '-x, 1/2-z, 1/2+y'
 54 '-x, 1/2+y, 1/2-z'
 55 '-x, 1/2+y, 1/2+z'
 56 '-x, 1/2+z, 1/2-y'
 57 '-x, 1/2+z, 1/2+y'
 58 '-y, 1/2-x, 1/2-z'
 59 '-y, 1/2-x, 1/2+z'
 60 '-y, 1/2-z, 1/2-x'
 61 '-y, 1/2-z, 1/2+x'
 62 '-y, 1/2+x, 1/2-z'
 63 '-y, 1/2+x, 1/2+z'
 64 '-y, 1/2+z, 1/2-x'
 65 '-y, 1/2+z, 1/2+x'
 66 '-z, 1/2-x, 1/2-y'
 67 '-z, 1/2-x, 1/2+y'
 68 '-z, 1/2-y, 1/2-x'
 69 '-z, 1/2-y, 1/2+x'
 70 '-z, 1/2+x, 1/2-y'
 71 '-z, 1/2+x, 1/2+y'
 72 '-z, 1/2+y, 1/2-x'
 73 '-z, 1/2+y, 1/2+x'
 74 'x, 1/2-y, 1/2-z'
 75 'x, 1/2-y, 1/2+z'
 76 'x, 1/2-z, 1/2-y'
 77 'x, 1/2-z, 1/2+y'
 78 'x, 1/2+y, 1/2-z'
 79 'x, 1/2+z, 1/2-y'
 80 'x, 1/2+z, 1/2+y'
 81 'y, 1/2-x, 1/2-z'
 82 'y, 1/2-x, 1/2+z'
 83 'y, 1/2-z, 1/2-x'
 84 'y, 1/2-z, 1/2+x'
 85 'y, 1/2+x, 1/2-z'
 86 'y, 1/2+x, 1/2+z'
 87 'y, 1/2+z, 1/2-x'
 88 'y, 1/2+z, 1/2+x'
 89 'z, 1/2-x, 1/2-y'
 90 'z, 1/2-x, 1/2+y'
 91 'z, 1/2-y, 1/2-x'
 92 'z, 1/2-y, 1/2+x'
 93 'z, 1/2+x, 1/2-y'
 94 'z, 1/2+x, 1/2+y'
 95 'z, 1/2+y, 1/2-x'
 96 'z, 1/2+y, 1/2+x'
 97 '1/2+x, y, 1/2+z'
 98 '1/2-x, -y, 1/2-z'
 99 '1/2-x, -y, 1/2+z'
 100 '1/2-x, -z, 1/2-y'
 101 '1/2-x, -z, 1/2+y'
 102 '1/2-x, y, 1/2-z'
 103 '1/2-x, y, 1/2+z'
 104 '1/2-x, z, 1/2-y'
 105 '1/2-x, z, 1/2+y'
 106 '1/2-y, -x, 1/2-z'
 107 '1/2-y, -x, 1/2+z'
 108 '1/2-y, -z, 1/2-x'
 109 '1/2-y, -z, 1/2+x'
 110 '1/2-y, x, 1/2-z'
 111 '1/2-y, x, 1/2+z'
 112 '1/2-y, z, 1/2-x'
 113 '1/2-y, z, 1/2+x'
 114 '1/2-z, -x, 1/2-y'
 115 '1/2-z, -x, 1/2+y'
 116 '1/2-z, -y, 1/2-x'
 117 '1/2-z, -y, 1/2+x'
 118 '1/2-z, x, 1/2-y'
 119 '1/2-z, x, 1/2+y'
 120 '1/2-z, y, 1/2-x'
 121 '1/2-z, y, 1/2+x'
 122 '1/2+x, -y, 1/2-z'
 123 '1/2+x, -y, 1/2+z'
 124 '1/2+x, -z, 1/2-y'
 125 '1/2+x, -z, 1/2+y'
 126 '1/2+x, y, 1/2-z'
 127 '1/2+x, z, 1/2-y'
 128 '1/2+x, z, 1/2+y'
 129 '1/2+y, -x, 1/2-z'
 130 '1/2+y, -x, 1/2+z'
 131 '1/2+y, -z, 1/2-x'
 132 '1/2+y, -z, 1/2+x'
 133 '1/2+y, x, 1/2-z'
 134 '1/2+y, x, 1/2+z'
 135 '1/2+y, z, 1/2-x'
 136 '1/2+y, z, 1/2+x'
 137 '1/2+z, -x, 1/2-y'
 138 '1/2+z, -x, 1/2+y'
 139 '1/2+z, -y, 1/2-x'
 140 '1/2+z, -y, 1/2+x'
 141 '1/2+z, x, 1/2-y'
 142 '1/2+z, x, 1/2+y'
 143 '1/2+z, y, 1/2-x'
 144 '1/2+z, y, 1/2+x'
 145 '1/2+x, 1/2+y, z'
 146 '1/2-x, 1/2-y, -z'
 147 '1/2-x, 1/2-y, z'
 148 '1/2-x, 1/2-z, -y'
 149 '1/2-x, 1/2-z, y'
 150 '1/2-x, 1/2+y, -z'
 151 '1/2-x, 1/2+y, z'
 152 '1/2-x, 1/2+z, -y'
 153 '1/2-x, 1/2+z, y'
 154 '1/2-y, 1/2-x, -z'
 155 '1/2-y, 1/2-x, z'
 156 '1/2-y, 1/2-z, -x'
 157 '1/2-y, 1/2-z, x'
 158 '1/2-y, 1/2+x, -z'
 159 '1/2-y, 1/2+x, z'
 160 '1/2-y, 1/2+z, -x'
 161 '1/2-y, 1/2+z, x'
 162 '1/2-z, 1/2-x, -y'
 163 '1/2-z, 1/2-x, y'
 164 '1/2-z, 1/2-y, -x'
 165 '1/2-z, 1/2-y, x'
 166 '1/2-z, 1/2+x, -y'
 167 '1/2-z, 1/2+x, y'
 168 '1/2-z, 1/2+y, -x'
 169 '1/2-z, 1/2+y, x'
 170 '1/2+x, 1/2-y, -z'
 171 '1/2+x, 1/2-y, z'
 172 '1/2+x, 1/2-z, -y'
 173 '1/2+x, 1/2-z, y'
 174 '1/2+x, 1/2+y, -z'
 175 '1/2+x, 1/2+z, -y'
 176 '1/2+x, 1/2+z, y'
 177 '1/2+y, 1/2-x, -z'
 178 '1/2+y, 1/2-x, z'
 179 '1/2+y, 1/2-z, -x'
 180 '1/2+y, 1/2-z, x'
 181 '1/2+y, 1/2+x, -z'
 182 '1/2+y, 1/2+x, z'
 183 '1/2+y, 1/2+z, -x'
 184 '1/2+y, 1/2+z, x'
 185 '1/2+z, 1/2-x, -y'
 186 '1/2+z, 1/2-x, y'
 187 '1/2+z, 1/2-y, -x'
 188 '1/2+z, 1/2-y, x'
 189 '1/2+z, 1/2+x, -y'
 190 '1/2+z, 1/2+x, y'
 191 '1/2+z, 1/2+y, -x'
 192 '1/2+z, 1/2+y, x'
loop_
 _atom_type_symbol
 Pd
 Pt
loop_
 _atom_site_label
 _atom_site_type_symbol
 _atom_site_symmetry_multiplicity
 _atom_site_Wyckoff_symbol
 _atom_site_fract_x
 _atom_site_fract_y
 _atom_site_fract_z
 _atom_site_occupancy
 Pd1 Pd 4 a 0 0 0 0.5
 Pt1 Pt 4 a 0 0 0 0.5


_exptl_crystal_colour                    ?
_exptl_crystal_density_meas              ?
_exptl_crystal_density_diffrn            16.84
_cell_measurement_temperature            ?
_cell_measurement_radiation              'X-rays, Cu Ka'
_cell_measurement_reflns_used            ?
_diffrn_ambient_temperature              ?
_diffrn_measurement_device               'automatic diffractometer'
_diffrn_measurement_device_type          ?
_diffrn_radiation_type                   ?
_diffrn_reflns_number                    ?
_exptl_absorpt_coefficient_mu            ?
_exptl_absorpt_correction_type           ?
_computing_structure_solution            ?
_refine_ls_number_parameters             ?
_refine_ls_number_reflns                 ?
_refine_ls_R_factor_gt                   ?
_refine_ls_wR_factor_gt                  ?

# End of data set 1020480

File: 20240226_test/1024033.cif
##############################################################################
#                                                                            #
# Ir-Pd            # Ir0.5Pd0.5                                    # 1024033 #
#                                                                            #
##############################################################################
#                                                                            #
#                           Pearson's Crystal Data                           #
#      Crystal Structure Database for Inorganic Compounds (on DVD)           #
#                              Release 2023/24                               #
#                  Editors: Pierre Villars and Karin Cenzual                 #
#                                                                            #
#   Copyright (c) ASM International & Material Phases Data System (MPDS),    #
# Switzerland & National Institute for Materials Science (NIMS), Japan, 2023 #
#                   All rights reserved. Version 2023.07                     #
#                                                                            #
#   This copy of Pearson's Crystal Data is licensed to:                      #
#   Hunter College - City University of New York                             #
#                                                                            #
##############################################################################

data_1024033
_audit_creation_date                     2024-02-18
_audit_creation_method
;
Pearson's Crystal Data browser
;
#_database_code_PCD                      1024033
_database_code_PDF                       ?

# Entry summary

_chemical_formula_structural             'Ir~0.50~ Pd~0.50~'
_chemical_formula_sum                    'Ir0.50 Pd0.50'
_chemical_name_mineral                   ?
_chemical_compound_source                ?
_chemical_name_structure_type            Cu,cF4,225
_chemical_formula_weight                 149.3

# Bibliographic data

_publ_section_title
;
Synthesis and structure of binary complexes of platinum group metals - precursors of metallic materials
;
_journal_coden_ASTM                      JSTCAM
_journal_name_full                       'J. Struct. Chem.'
_journal_year                            2003
_journal_volume                          44
_journal_page_first                      46
_journal_page_last                       59
_journal_language                        English
loop_
 _publ_author_name
 _publ_author_address
'Korenev S.V.'
;
Russian Academy of Sciences (RAS)
Nikolaev A.V. Institute of Inorganic Chemistry
Novosibirsk
Russia
;
'Venediktov A.B.'
;
Russian Academy of Sciences (RAS)
Nikolaev A.V. Institute of Inorganic Chemistry
Novosibirsk
Russia
;
'Shubin Y.V.'
;
Russian Academy of Sciences (RAS)
Nikolaev A.V. Institute of Inorganic Chemistry
Novosibirsk
Russia
;
'Gromilov S.A.'
;
Russian Academy of Sciences (RAS)
Nikolaev A.V. Institute of Inorganic Chemistry
Novosibirsk
Russia
;
'Yusenko K.V.'
;
Novosibirsk State University
Novosibirsk
Russia
;

# Standardized crystallographic data

_cell_length_a                           3.859
_cell_length_b                           3.859
_cell_length_c                           3.859
_cell_angle_alpha                        90
_cell_angle_beta                         90
_cell_angle_gamma                        90
_cell_volume                             57.5
_cell_formula_units_Z                    4
_space_group_IT_number                   225
_space_group_name_H-M_alt                'F m -3 m'
loop_
 _space_group_symop_id
 _space_group_symop_operation_xyz
 1 'x, y, z'
 2 '-x, -y, -z'
 3 '-x, -y, z'
 4 '-x, -z, -y'
 5 '-x, -z, y'
 6 '-x, y, -z'
 7 '-x, y, z'
 8 '-x, z, -y'
 9 '-x, z, y'
 10 '-y, -x, -z'
 11 '-y, -x, z'
 12 '-y, -z, -x'
 13 '-y, -z, x'
 14 '-y, x, -z'
 15 '-y, x, z'
 16 '-y, z, -x'
 17 '-y, z, x'
 18 '-z, -x, -y'
 19 '-z, -x, y'
 20 '-z, -y, -x'
 21 '-z, -y, x'
 22 '-z, x, -y'
 23 '-z, x, y'
 24 '-z, y, -x'
 25 '-z, y, x'
 26 'x, -y, -z'
 27 'x, -y, z'
 28 'x, -z, -y'
 29 'x, -z, y'
 30 'x, y, -z'
 31 'x, z, -y'
 32 'x, z, y'
 33 'y, -x, -z'
 34 'y, -x, z'
 35 'y, -z, -x'
 36 'y, -z, x'
 37 'y, x, -z'
 38 'y, x, z'
 39 'y, z, -x'
 40 'y, z, x'
 41 'z, -x, -y'
 42 'z, -x, y'
 43 'z, -y, -x'
 44 'z, -y, x'
 45 'z, x, -y'
 46 'z, x, y'
 47 'z, y, -x'
 48 'z, y, x'
 49 'x, 1/2+y, 1/2+z'
 50 '-x, 1/2-y, 1/2-z'
 51 '-x, 1/2-y, 1/2+z'
 52 '-x, 1/2-z, 1/2-y'
 53 '-x, 1/2-z, 1/2+y'
 54 '-x, 1/2+y, 1/2-z'
 55 '-x, 1/2+y, 1/2+z'
 56 '-x, 1/2+z, 1/2-y'
 57 '-x, 1/2+z, 1/2+y'
 58 '-y, 1/2-x, 1/2-z'
 59 '-y, 1/2-x, 1/2+z'
 60 '-y, 1/2-z, 1/2-x'
 61 '-y, 1/2-z, 1/2+x'
 62 '-y, 1/2+x, 1/2-z'
 63 '-y, 1/2+x, 1/2+z'
 64 '-y, 1/2+z, 1/2-x'
 65 '-y, 1/2+z, 1/2+x'
 66 '-z, 1/2-x, 1/2-y'
 67 '-z, 1/2-x, 1/2+y'
 68 '-z, 1/2-y, 1/2-x'
 69 '-z, 1/2-y, 1/2+x'
 70 '-z, 1/2+x, 1/2-y'
 71 '-z, 1/2+x, 1/2+y'
 72 '-z, 1/2+y, 1/2-x'
 73 '-z, 1/2+y, 1/2+x'
 74 'x, 1/2-y, 1/2-z'
 75 'x, 1/2-y, 1/2+z'
 76 'x, 1/2-z, 1/2-y'
 77 'x, 1/2-z, 1/2+y'
 78 'x, 1/2+y, 1/2-z'
 79 'x, 1/2+z, 1/2-y'
 80 'x, 1/2+z, 1/2+y'
 81 'y, 1/2-x, 1/2-z'
 82 'y, 1/2-x, 1/2+z'
 83 'y, 1/2-z, 1/2-x'
 84 'y, 1/2-z, 1/2+x'
 85 'y, 1/2+x, 1/2-z'
 86 'y, 1/2+x, 1/2+z'
 87 'y, 1/2+z, 1/2-x'
 88 'y, 1/2+z, 1/2+x'
 89 'z, 1/2-x, 1/2-y'
 90 'z, 1/2-x, 1/2+y'
 91 'z, 1/2-y, 1/2-x'
 92 'z, 1/2-y, 1/2+x'
 93 'z, 1/2+x, 1/2-y'
 94 'z, 1/2+x, 1/2+y'
 95 'z, 1/2+y, 1/2-x'
 96 'z, 1/2+y, 1/2+x'
 97 '1/2+x, y, 1/2+z'
 98 '1/2-x, -y, 1/2-z'
 99 '1/2-x, -y, 1/2+z'
 100 '1/2-x, -z, 1/2-y'
 101 '1/2-x, -z, 1/2+y'
 102 '1/2-x, y, 1/2-z'
 103 '1/2-x, y, 1/2+z'
 104 '1/2-x, z, 1/2-y'
 105 '1/2-x, z, 1/2+y'
 106 '1/2-y, -x, 1/2-z'
 107 '1/2-y, -x, 1/2+z'
 108 '1/2-y, -z, 1/2-x'
 109 '1/2-y, -z, 1/2+x'
 110 '1/2-y, x, 1/2-z'
 111 '1/2-y, x, 1/2+z'
 112 '1/2-y, z, 1/2-x'
 113 '1/2-y, z, 1/2+x'
 114 '1/2-z, -x, 1/2-y'
 115 '1/2-z, -x, 1/2+y'
 116 '1/2-z, -y, 1/2-x'
 117 '1/2-z, -y, 1/2+x'
 118 '1/2-z, x, 1/2-y'
 119 '1/2-z, x, 1/2+y'
 120 '1/2-z, y, 1/2-x'
 121 '1/2-z, y, 1/2+x'
 122 '1/2+x, -y, 1/2-z'
 123 '1/2+x, -y, 1/2+z'
 124 '1/2+x, -z, 1/2-y'
 125 '1/2+x, -z, 1/2+y'
 126 '1/2+x, y, 1/2-z'
 127 '1/2+x, z, 1/2-y'
 128 '1/2+x, z, 1/2+y'
 129 '1/2+y, -x, 1/2-z'
 130 '1/2+y, -x, 1/2+z'
 131 '1/2+y, -z, 1/2-x'
 132 '1/2+y, -z, 1/2+x'
 133 '1/2+y, x, 1/2-z'
 134 '1/2+y, x, 1/2+z'
 135 '1/2+y, z, 1/2-x'
 136 '1/2+y, z, 1/2+x'
 137 '1/2+z, -x, 1/2-y'
 138 '1/2+z, -x, 1/2+y'
 139 '1/2+z, -y, 1/2-x'
 140 '1/2+z, -y, 1/2+x'
 141 '1/2+z, x, 1/2-y'
 142 '1/2+z, x, 1/2+y'
 143 '1/2+z, y, 1/2-x'
 144 '1/2+z, y, 1/2+x'
 145 '1/2+x, 1/2+y, z'
 146 '1/2-x, 1/2-y, -z'
 147 '1/2-x, 1/2-y, z'
 148 '1/2-x, 1/2-z, -y'
 149 '1/2-x, 1/2-z, y'
 150 '1/2-x, 1/2+y, -z'
 151 '1/2-x, 1/2+y, z'
 152 '1/2-x, 1/2+z, -y'
 153 '1/2-x, 1/2+z, y'
 154 '1/2-y, 1/2-x, -z'
 155 '1/2-y, 1/2-x, z'
 156 '1/2-y, 1/2-z, -x'
 157 '1/2-y, 1/2-z, x'
 158 '1/2-y, 1/2+x, -z'
 159 '1/2-y, 1/2+x, z'
 160 '1/2-y, 1/2+z, -x'
 161 '1/2-y, 1/2+z, x'
 162 '1/2-z, 1/2-x, -y'
 163 '1/2-z, 1/2-x, y'
 164 '1/2-z, 1/2-y, -x'
 165 '1/2-z, 1/2-y, x'
 166 '1/2-z, 1/2+x, -y'
 167 '1/2-z, 1/2+x, y'
 168 '1/2-z, 1/2+y, -x'
 169 '1/2-z, 1/2+y, x'
 170 '1/2+x, 1/2-y, -z'
 171 '1/2+x, 1/2-y, z'
 172 '1/2+x, 1/2-z, -y'
 173 '1/2+x, 1/2-z, y'
 174 '1/2+x, 1/2+y, -z'
 175 '1/2+x, 1/2+z, -y'
 176 '1/2+x, 1/2+z, y'
 177 '1/2+y, 1/2-x, -z'
 178 '1/2+y, 1/2-x, z'
 179 '1/2+y, 1/2-z, -x'
 180 '1/2+y, 1/2-z, x'
 181 '1/2+y, 1/2+x, -z'
 182 '1/2+y, 1/2+x, z'
 183 '1/2+y, 1/2+z, -x'
 184 '1/2+y, 1/2+z, x'
 185 '1/2+z, 1/2-x, -y'
 186 '1/2+z, 1/2-x, y'
 187 '1/2+z, 1/2-y, -x'
 188 '1/2+z, 1/2-y, x'
 189 '1/2+z, 1/2+x, -y'
 190 '1/2+z, 1/2+x, y'
 191 '1/2+z, 1/2+y, -x'
 192 '1/2+z, 1/2+y, x'
loop_
 _atom_type_symbol
 Ir
 Pd
loop_
 _atom_site_label
 _atom_site_type_symbol
 _atom_site_symmetry_multiplicity
 _atom_site_Wyckoff_symbol
 _atom_site_fract_x
 _atom_site_fract_y
 _atom_site_fract_z
 _atom_site_occupancy
 Ir1 Ir 4 a 0 0 0 0.5
 Pd1 Pd 4 a 0 0 0 0.5


_exptl_crystal_colour                    ?
_exptl_crystal_density_meas              ?
_exptl_crystal_density_diffrn            17.26
_cell_measurement_temperature            ?
_cell_measurement_radiation              X-rays
_cell_measurement_reflns_used            ?
_diffrn_ambient_temperature              ?
_diffrn_measurement_device               ?
_diffrn_measurement_device_type          ?
_diffrn_radiation_type                   ?
_diffrn_reflns_number                    ?
_exptl_absorpt_coefficient_mu            ?
_exptl_absorpt_correction_type           ?
_computing_structure_solution            ?
_refine_ls_number_parameters             ?
_refine_ls_number_reflns                 ?
_refine_ls_R_factor_gt                   ?
_refine_ls_wR_factor_gt                  ?

# End of data set 1024033
