Repository: bobleesj/CIF-CN-Featurizer

# Structure Analysis/Featurizer (SAF)

## Purpose

Structure Analysis/Featurizer (SAF) is a Python script designed to process CIF
(Crystallographic Information File) files and extract geometric features. These
features include interatomic distances, information on atomic environments, and
coordination numbers. The script can sequentially process more than 10,000
`.cif` files and generate millions of data points used as ML input data for
predicting crystal structures and properties.

## Motivation

The script was originally developed to determine the coordination number for
each crystallographic site on complex structures [[1](#ref1)]. Then, we further
included an interactive functionality for experimentalists and data scientists
to generate structural features from `.cif` file. These features were engineered
to be used as input data for ML models to predict crystal structures and their
properties. **We are currently exploring this option in Summer 2024.**

## Scope

The current version supports the processing of **binary** and **ternary** `.cif`
files containing the following elements: 'Si' 'Sc' 'Fe' 'Co' 'Ni' 'Ga' 'Ge' 'Y'
'Ru' 'Rh' 'Pd' 'In' 'Sn' 'Sb' 'La' 'Ce' 'Pr' 'Nd' 'Sm' 'Eu' 'Gd' 'Tb' 'Dy' 'Ho'
'Er' 'Tm' 'Yb' 'Lu' 'Os' 'Ir' 'Pt' 'Th' 'U"' 'Al' 'Mo' 'Hf' 'Ta'

> You may use CIF Cleaner (https://github.com/bobleesj/cif-cleaner) to filter
> binary and ternary .cif files

### Adding more elements

To add more elements, you need to provide `CIF_radius` and `Pauling_CN12` values
in the `get_radius_data()` function located in `core/data/radius.py` as shown
below:

```python
def get_radius_data():
    """
    Return a dictionary of element radii data.
    """
    data = {
        "Si": [1.176, 1.316],
        "Sc": [1.641, 1.620],
        "Fe": [1.242, 1.260],
        "Co": [1.250, 1.252],
        "Ni": [1.246, 1.244],
        "Ga": [1.243, 1.408],
        "Ge": [1.225, 1.366],
        ...
    }
```

### Atom labeling for compounds

For binary compounds, atoms are labeled as `AB`, and for ternary compounds,
atoms are labeled as `RMX`, where `R=A` and `M=B`. If you want to customize
this, modify the `get_binary_AB_labels` or `get_ternary_RMX_labels` function in
`core/config.py` as shown below:

```python
A_labels = ["Sc", "Y", "La", "Ce", "Pr", "Nd", "Sm",
            "Eu", "Gd", "Tb", "Dy", "Ho", "Er", "Tm", "Yb", "Lu", "Th", "U"]
B_labels = ["Si", "Ga", "Ge", "In", "Sn", "Sb", "Al"]
M_labels = ["Fe", "Co", "Ni", "Ru", "Rh", "Pd", "Os", "Ir", "Pt"]
```

These modifications will allow you to adapt the parser to handle additional
elements and compound types as needed.

## Demo

Start with the script via

```bash
python main.py
```

Once the script is started, the user needs to only confirm (1) whether to skip
`cif` files based on the number of atoms in the supercell generated and (2)
choose the folder.

```text
Welcome to CIF Featurizer! This script processes Crystallographic Information
File (CIF) files to extract various features such as interatomic distances,
atomic environment information, and coordination numbers.  It supports binary
and ternary compounds.

Q1. Do you want to skip any CIF files based on the number of unique in the supercell?
(Default: N) [y/N]: N

Available folders containing CIF files:
1. 20240226_huge_file_test
2. 20240402_ThSb
3. 20240303_ternary_binary_test
4. 20240402_URhIn

Enter the number corresponding to the folder containing .cif files: 3
```

### Output

After running the script using `python main.py` and selecting the folder
contianing `.cif` files, `.csv` files are generated. For binary compounds,
`binary_features.csv` with 124 features is generated. For ternary compounds,
`ternary_features.csv` with 165 unique features is generated. For all types of
compounds, `universal_featrues.csv` is generated.

### Coordination numbers

The coordination numbers and their geometric values are determined using four
unique coordination determination methods, as detailed in the manuscript
([DOI](https://doi.org/10.1016/j.jallcom.2023.173241)). Below is an example from
a site. Once the code becomes more matured, we will further make a better
documentation here.

| #   | CN method              | Central atom label | CN  | R   | M   | X   | Polyhedron volume | Dist from atom to center of mass | Edges | Faces |
| --- | ---------------------- | ------------------ | --- | --- | --- | --- | ----------------- | -------------------------------- | ----- | ----- |
| 1   | Shortest dist          | Er1                | 13  | 5   | 2   | 6   | 89.293            | 0.095                            | 33    | 22    |
| 2   | CIF radius sum         | Er1                | 13  | 5   | 2   | 6   | 89.293            | 0.095                            | 33    | 22    |
| 3   | CIF radius refined sum | Er1                | 13  | 5   | 2   | 6   | 89.293            | 0.095                            | 33    | 22    |

File: cif_test/extra_test_files/250139.cif
##############################################################################
#                                                                            #
# Rh-Th            # Th7Rh3                                        #  250139 #
#                                                                            #
##############################################################################
#                                                                            #
#                           Pearson's Crystal Data                           #
#      Crystal Structure Database for Inorganic Compounds (on DVD)           #
#                              Release 2022/23                               #
#                  Editors: Pierre Villars and Karin Cenzual                 #
#                                                                            #
#   Copyright (c) ASM International & Material Phases Data System (MPDS),    #
# Switzerland & National Institute for Materials Science (NIMS), Japan, 2022 #
#                   All rights reserved. Version 2022.07                     #
#                                                                            #
#   This copy of Pearson's Crystal Data is licensed to:                      #
#   University of Alberta, Chemistry Department, 1-5 Installations License         #
#                                                                            #
##############################################################################

data_250139
_audit_creation_date                     2023-07-09
_audit_creation_method
;
Pearson's Crystal Data browser
;
#_database_code_PCD                      250139
_database_code_PDF                       ?

# Entry summary

_chemical_formula_structural             'Th~7~ Rh~3~'
_chemical_formula_sum                    'Rh3 Th7'
_chemical_name_mineral                   ?
_chemical_compound_source                ?
_chemical_name_structure_type            Th~7~Fe~3~,hP20,186
_chemical_formula_weight                 1933.0
_chemical_melting_point                  1635(12)

# Bibliographic data

_publ_section_title
;
Alloys of thorium with certain transition metals. I. The systems thorium-ruthenium and thorium-rhodium
;
_journal_coden_ASTM                      JCOMAH
_journal_name_full                       'J. Less-Common Met.'
_journal_year                            1963
_journal_volume                          5
_journal_page_first                      437
_journal_page_last                       442
_journal_language                        English
loop_
 _publ_author_name
 _publ_author_address
'Thomson J.R.'
;
Imperial College London
Department of Metallurgy
London
United Kingdom
;

# Standardized crystallographic data

_cell_length_a                           10.031
_cell_length_b                           10.031
_cell_length_c                           6.287
_cell_angle_alpha                        90
_cell_angle_beta                         90
_cell_angle_gamma                        120
_cell_volume                             547.85
_cell_formula_units_Z                    2
_space_group_IT_number                   186
_space_group_name_H-M_alt                'P 63 m c'
loop_
 _space_group_symop_id
 _space_group_symop_operation_xyz
 1 'x, y, z'
 2 '-x+y, -x, z'
 3 '-x+y, y, z'
 4 '-x, -x+y, 1/2+z'
 5 '-x, -y, 1/2+z'
 6 '-y, -x, z'
 7 '-y, x-y, z'
 8 'x, x-y, z'
 9 'x-y, -y, 1/2+z'
 10 'x-y, x, 1/2+z'
 11 'y, -x+y, 1/2+z'
 12 'y, x, 1/2+z'

# Atomic positions taken from type-defining entry

loop_
 _atom_type_symbol
 Rh
 Th
loop_
 _atom_site_label
 _atom_site_type_symbol
 _atom_site_symmetry_multiplicity
 _atom_site_Wyckoff_symbol
 _atom_site_fract_x
 _atom_site_fract_y
 _atom_site_fract_z
 _atom_site_occupancy
 Rh1 Rh 6 c 0.185 0.815 0.25 1
 Th1 Th 6 c 0.544 0.456 0.03 1
 Th2 Th 6 c 0.874 0.126 0.31 1
 Th3 Th 2 b 0.333333 0.666667 0.0 1


_exptl_crystal_colour                    'in polarized light pleochroic'
_exptl_crystal_density_meas              ?
_exptl_crystal_density_diffrn            11.72
_cell_measurement_temperature            ?
_cell_measurement_radiation              'X-rays, Cu K'
_cell_measurement_reflns_used            ?
_diffrn_ambient_temperature              ?
_diffrn_measurement_device               'Unicam film'
_diffrn_measurement_device_type          ?
_diffrn_radiation_type                   ?
_diffrn_reflns_number                    ?
_exptl_absorpt_coefficient_mu            ?
_exptl_absorpt_correction_type           ?
_computing_structure_solution            ?
_refine_ls_number_parameters             ?
_refine_ls_number_reflns                 ?
_refine_ls_R_factor_gt                   ?
_refine_ls_wR_factor_gt                  ?

# End of data set 250139

File: cif_test/extra_test_files/Al6Ge5.cif
##############################################################################
#                                                                            #
# Al-Ge            # Al6Ge5 m                                      # 1301569 #
#                                                                            #
##############################################################################
#                                                                            #
#                           Pearson's Crystal Data                           #
#      Crystal Structure Database for Inorganic Compounds (on DVD)           #
#                              Release 2022/23                               #
#                  Editors: Pierre Villars and Karin Cenzual                 #
#                                                                            #
#   Copyright (c) ASM International & Material Phases Data System (MPDS),    #
# Switzerland & National Institute for Materials Science (NIMS), Japan, 2022 #
#                   All rights reserved. Version 2022.07                     #
#                                                                            #
#   This copy of Pearson's Crystal Data is licensed to:                      #
#   Indian Institute of Technology Kharagpur, Periodical Section, Central Library, Academic Site License         #
#                                                                            #
##############################################################################

data_1301569
_audit_creation_date                     2024-01-03
_audit_creation_method
;
Pearson's Crystal Data browser
;
#_database_code_PCD                      1301569
_database_code_PDF                       04-007-4090

# Entry summary

_chemical_formula_structural             'Al~6~ Ge~5~'
_chemical_formula_sum                    'Al6 Ge5'
_chemical_name_mineral                   ?
_chemical_compound_source                ?
_chemical_name_structure_type            Zn~5.38~Sb~5~,hR66,167
_chemical_formula_weight                 524.8

# Bibliographic data

_publ_section_title
;
Structure Determination of a Rhombohedral Al-Ge Phase by CBED and X-ray Powder Diffraction
;
_journal_coden_ASTM                      ACACEQ
_journal_name_full                       'Acta Crystallogr. A'
_journal_year                            1995
_journal_volume                          51
_journal_page_first                      801
_journal_page_last                       809
_journal_language                        English
loop_
 _publ_author_name
 _publ_author_address
'Vincent R.'
;
Bristol University
H.H. Wills Physics Laboratory
Bristol
United Kingdom
;
'Exelby D.R.'
;
Bristol University
H.H. Wills Physics Laboratory
Bristol
United Kingdom
;

# Standardized crystallographic data

_cell_length_a                           11.45
_cell_length_b                           11.45
_cell_length_c                           11.67
_cell_angle_alpha                        90
_cell_angle_beta                         90
_cell_angle_gamma                        120
_cell_volume                             1325
_cell_formula_units_Z                    6
_space_group_IT_number                   167
_space_group_name_H-M_alt                'R -3 c h'
loop_
 _space_group_symop_id
 _space_group_symop_operation_xyz
 1 'x, y, z'
 2 '-x+y, -x, z'
 3 '-x+y, y, 1/2+z'
 4 '-x, -x+y, 1/2-z'
 5 '-x, -y, -z'
 6 '-y, -x, 1/2+z'
 7 '-y, x-y, z'
 8 'x, x-y, 1/2+z'
 9 'x-y, -y, 1/2-z'
 10 'x-y, x, -z'
 11 'y, -x+y, -z'
 12 'y, x, 1/2-z'
 13 '2/3+x, 1/3+y, 1/3+z'
 14 '2/3-x+y, 1/3-x, 1/3+z'
 15 '2/3-x+y, 1/3+y, 5/6+z'
 16 '2/3-x, 1/3-x+y, 5/6-z'
 17 '2/3-x, 1/3-y, 1/3-z'
 18 '2/3-y, 1/3-x, 5/6+z'
 19 '2/3-y, 1/3+x-y, 1/3+z'
 20 '2/3+x, 1/3+x-y, 5/6+z'
 21 '2/3+x-y, 1/3-y, 5/6-z'
 22 '2/3+x-y, 1/3+x, 1/3-z'
 23 '2/3+y, 1/3-x+y, 1/3-z'
 24 '2/3+y, 1/3+x, 5/6-z'
 25 '1/3+x, 2/3+y, 2/3+z'
 26 '1/3-x+y, 2/3-x, 2/3+z'
 27 '1/3-x+y, 2/3+y, 7/6+z'
 28 '1/3-x, 2/3-x+y, 7/6-z'
 29 '1/3-x, 2/3-y, 2/3-z'
 30 '1/3-y, 2/3-x, 7/6+z'
 31 '1/3-y, 2/3+x-y, 2/3+z'
 32 '1/3+x, 2/3+x-y, 7/6+z'
 33 '1/3+x-y, 2/3-y, 7/6-z'
 34 '1/3+x-y, 2/3+x, 2/3-z'
 35 '1/3+y, 2/3-x+y, 2/3-z'
 36 '1/3+y, 2/3+x, 7/6-z'
loop_
 _atom_type_symbol
 Al
 Ge
loop_
 _atom_site_label
 _atom_site_type_symbol
 _atom_site_symmetry_multiplicity
 _atom_site_Wyckoff_symbol
 _atom_site_fract_x
 _atom_site_fract_y
 _atom_site_fract_z
 _atom_site_occupancy
 Al Al 36 f 0.244 0.079 0.096 1
 Ge2 Ge 18 e 0.352 0 0.25 1
 Ge1 Ge 12 c 0 0 0.137 1


_exptl_crystal_colour                    ?
_exptl_crystal_density_meas              ?
_exptl_crystal_density_diffrn            3.95
_cell_measurement_temperature            100
_cell_measurement_radiation              electrons
_cell_measurement_reflns_used            ?
_diffrn_ambient_temperature              100
_diffrn_measurement_device               'electron diffraction'
_diffrn_measurement_device_type          'FEI-Philips EM430'
_diffrn_radiation_type                   electrons
_diffrn_reflns_number                    ?
_exptl_absorpt_coefficient_mu            ?
_exptl_absorpt_correction_type           ?
_computing_structure_solution            'Patterson synthesis'
_refine_ls_number_parameters             ?
_refine_ls_number_reflns                 ?
_refine_ls_R_factor_gt                   ?
_refine_ls_wR_factor_gt                  ?

# Published diffraction lines

loop_
 _refln_index_h
 _refln_index_k
 _refln_index_l
 _refln_d_spacing
 _refln_intensity_meas
 1 1 0 5.717 1
 3 0 0 3.3 100
 1 1 3 3.213 53
 1 2 2 3.151 20
 1 0 4 2.796 34
 1 3 1 2.672 17
 0 2 4 2.512 12
 3 1 2 2.485 2
 2 2 3 2.304 38
 1 4 0 2.162 3
 1 3 4 1.999 30
 3 3 0 1.906 24
 1 4 3 1.889 29

# End of data set 1301569

File: cif_test/extra_test_files/Nd5Si3.cif
##############################################################################
#                                                                            #
# Nd-Si            # Nd5Si3 tet                                    # 1720931 #
#                                                                            #
##############################################################################
#                                                                            #
#                           Pearson's Crystal Data                           #
#      Crystal Structure Database for Inorganic Compounds (on DVD)           #
#                              Release 2022/23                               #
#                  Editors: Pierre Villars and Karin Cenzual                 #
#                                                                            #
#   Copyright (c) ASM International & Material Phases Data System (MPDS),    #
# Switzerland & National Institute for Materials Science (NIMS), Japan, 2022 #
#                   All rights reserved. Version 2022.07                     #
#                                                                            #
#   This copy of Pearson's Crystal Data is licensed to:                      #
#   University of Alberta, Chemistry Department, 1-5 Installations License         #
#                                                                            #
##############################################################################

data_1720931
_audit_creation_date                     2023-07-06
_audit_creation_method
;
Pearson's Crystal Data browser
;
#_database_code_PCD                      1720931
_database_code_PDF                       ?

# Entry summary

_chemical_formula_structural             'Nd~5~ Si~3~'
_chemical_formula_sum                    'Nd5 Si3'
_chemical_name_mineral                   ?
_chemical_compound_source                ?
_chemical_name_structure_type            Cr~5~B~3~,tI32,140
_chemical_formula_weight                 805.5

# Bibliographic data

_publ_section_title
'Isothermal section of Nd-Zr-Si ternary system at 773 K'                      
_journal_coden_ASTM                      JREAE6
_journal_name_full                       'J. Rare Earths'
_journal_year                            2012
_journal_volume                          30
_journal_page_first                      79
_journal_page_last                       83
_journal_language                        English
loop_
 _publ_author_name
 _publ_author_address
'He J.'
;
Guangxi University
Key Laboratory of Nonferrous Metal Materials and New Processing Technology
Nanning / Guangxi
China
;
'He W.'
;
Guangxi University
Key Laboratory of Nonferrous Metal Materials and New Processing Technology
Nanning / Guangxi
China
;
'Yao X.'
;
Guangxi University
Key Laboratory of Nonferrous Metal Materials and New Processing Technology
Nanning / Guangxi
China
;
'Zeng L.'
;
Guangxi University
Key Laboratory of Nonferrous Metal Materials and New Processing Technology
Nanning / Guangxi
China
;

# Standardized crystallographic data

_cell_length_a                           7.7924
_cell_length_b                           7.7924
_cell_length_c                           13.748
_cell_angle_alpha                        90
_cell_angle_beta                         90
_cell_angle_gamma                        90
_cell_volume                             834.8
_cell_formula_units_Z                    4
_space_group_IT_number                   140
_space_group_name_H-M_alt                'I 4/m c m'
loop_
 _space_group_symop_id
 _space_group_symop_operation_xyz
 1 'x, y, z'
 2 '-x, -y, -z'
 3 '-x, -y, z'
 4 '-x, y, 1/2-z'
 5 '-x, y, 1/2+z'
 6 '-y, -x, 1/2-z'
 7 '-y, -x, 1/2+z'
 8 '-y, x, -z'
 9 '-y, x, z'
 10 'x, -y, 1/2-z'
 11 'x, -y, 1/2+z'
 12 'x, y, -z'
 13 'y, -x, -z'
 14 'y, -x, z'
 15 'y, x, 1/2-z'
 16 'y, x, 1/2+z'
 17 '1/2+x, 1/2+y, 1/2+z'
 18 '1/2-x, 1/2-y, 1/2-z'
 19 '1/2-x, 1/2-y, 1/2+z'
 20 '1/2-x, 1/2+y, 1-z'
 21 '1/2-x, 1/2+y, 1+z'
 22 '1/2-y, 1/2-x, 1-z'
 23 '1/2-y, 1/2-x, 1+z'
 24 '1/2-y, 1/2+x, 1/2-z'
 25 '1/2-y, 1/2+x, 1/2+z'
 26 '1/2+x, 1/2-y, 1-z'
 27 '1/2+x, 1/2-y, 1+z'
 28 '1/2+x, 1/2+y, 1/2-z'
 29 '1/2+y, 1/2-x, 1/2-z'
 30 '1/2+y, 1/2-x, 1/2+z'
 31 '1/2+y, 1/2+x, 1-z'
 32 '1/2+y, 1/2+x, 1+z'

# Atomic positions taken from type-defining entry

loop_
 _atom_type_symbol
 Nd
 Si
loop_
 _atom_site_label
 _atom_site_type_symbol
 _atom_site_symmetry_multiplicity
 _atom_site_Wyckoff_symbol
 _atom_site_fract_x
 _atom_site_fract_y
 _atom_site_fract_z
 _atom_site_occupancy
 Nd1 Nd 16 l 0.166 0.666 0.15 1
 Si1 Si 8 h 0.625 0.125 0 1
 Nd2 Nd 4 c 0 0 0 1
 Si2 Si 4 a 0 0 0.25 1


_exptl_crystal_colour                    ?
_exptl_crystal_density_meas              ?
_exptl_crystal_density_diffrn            6.41
_cell_measurement_temperature            ?
_cell_measurement_radiation              'X-rays, Cu Ka'
_cell_measurement_reflns_used            ?
_diffrn_ambient_temperature              ?
_diffrn_measurement_device               'automatic diffractometer'
_diffrn_measurement_device_type          ?
_diffrn_radiation_type                   ?
_diffrn_reflns_number                    ?
_exptl_absorpt_coefficient_mu            ?
_exptl_absorpt_correction_type           ?
_computing_structure_solution            ?
_refine_ls_number_parameters             ?
_refine_ls_number_reflns                 ?
_refine_ls_R_factor_gt                   ?
_refine_ls_wR_factor_gt                  ?

# End of data set 1720931

File: cif_test/extra_test_files/ThSb.cif
##############################################################################
#                                                                            #
# Sb-Th            # ThSb hp                                       #  531015 #
#                                                                            #
##############################################################################
#                                                                            #
#                           Pearson's Crystal Data                           #
#      Crystal Structure Database for Inorganic Compounds (on DVD)           #
#                              Release 2022/23                               #
#                  Editors: Pierre Villars and Karin Cenzual                 #
#                                                                            #
#   Copyright (c) ASM International & Material Phases Data System (MPDS),    #
# Switzerland & National Institute for Materials Science (NIMS), Japan, 2022 #
#                   All rights reserved. Version 2022.07                     #
#                                                                            #
#   This copy of Pearson's Crystal Data is licensed to:                      #
#   University of Alberta, Chemistry Department, 1-5 Installations License         #
#                                                                            #
##############################################################################

data_531015
_audit_creation_date                     2023-06-30
_audit_creation_method
;
Pearson's Crystal Data browser
;
#_database_code_PCD                      531015
_database_code_PDF                       04-004-5507

# Entry summary

_chemical_formula_structural             'Th Sb'
_chemical_formula_sum                    'Sb Th'
_chemical_name_mineral                   ?
_chemical_compound_source                ?
_chemical_name_structure_type            CsCl,cP2,221
_chemical_formula_weight                 353.8

# Bibliographic data

_publ_section_title
'The pressure-induced transformation B1 to B2 in actinide compounds'          
_journal_coden_ASTM                      JACGAR
_journal_name_full                       'J. Appl. Crystallogr.'
_journal_year                            1990
_journal_volume                          23
_journal_page_first                      515
_journal_page_last                       519
_journal_language                        English
loop_
 _publ_author_name
 _publ_author_address
'Gerward L.'
;
Denmark Technical University (DTU)
Laboratory of Applied Physics
Lyngby
Denmark
;
'Olsen J.S.'
;
Copenhagen University (UCPH)
Department of Physics
Copenhagen
Denmark
;
'Steenstrup S.'
;
Copenhagen University (UCPH)
Department of Physics
Copenhagen
Denmark
;
'Benedict U.'
;
European Commission Joint Research Center (JRC)
Institute for Transuranium Elements
Karlsruhe
Germany
;
'Dabos Seignon S.'
;
European Commission Joint Research Center (JRC)
Institute for Transuranium Elements
Karlsruhe
Germany
;

# Standardized crystallographic data

_cell_length_a                           3.847
_cell_length_b                           3.847
_cell_length_c                           3.847
_cell_angle_alpha                        90
_cell_angle_beta                         90
_cell_angle_gamma                        90
_cell_volume                             56.93
_cell_formula_units_Z                    1
_space_group_IT_number                   221
_space_group_name_H-M_alt                'P m -3 m'
loop_
 _space_group_symop_id
 _space_group_symop_operation_xyz
 1 'x, y, z'
 2 '-x, -y, -z'
 3 '-x, -y, z'
 4 '-x, -z, -y'
 5 '-x, -z, y'
 6 '-x, y, -z'
 7 '-x, y, z'
 8 '-x, z, -y'
 9 '-x, z, y'
 10 '-y, -x, -z'
 11 '-y, -x, z'
 12 '-y, -z, -x'
 13 '-y, -z, x'
 14 '-y, x, -z'
 15 '-y, x, z'
 16 '-y, z, -x'
 17 '-y, z, x'
 18 '-z, -x, -y'
 19 '-z, -x, y'
 20 '-z, -y, -x'
 21 '-z, -y, x'
 22 '-z, x, -y'
 23 '-z, x, y'
 24 '-z, y, -x'
 25 '-z, y, x'
 26 'x, -y, -z'
 27 'x, -y, z'
 28 'x, -z, -y'
 29 'x, -z, y'
 30 'x, y, -z'
 31 'x, z, -y'
 32 'x, z, y'
 33 'y, -x, -z'
 34 'y, -x, z'
 35 'y, -z, -x'
 36 'y, -z, x'
 37 'y, x, -z'
 38 'y, x, z'
 39 'y, z, -x'
 40 'y, z, x'
 41 'z, -x, -y'
 42 'z, -x, y'
 43 'z, -y, -x'
 44 'z, -y, x'
 45 'z, x, -y'
 46 'z, x, y'
 47 'z, y, -x'
 48 'z, y, x'
loop_
 _atom_type_symbol
 Sb
 Th
loop_
 _atom_site_label
 _atom_site_type_symbol
 _atom_site_symmetry_multiplicity
 _atom_site_Wyckoff_symbol
 _atom_site_fract_x
 _atom_site_fract_y
 _atom_site_fract_z
 _atom_site_occupancy
 Sb1 Sb 1 b 0.5 0.5 0.5 1
 Th1 Th 1 a 0 0 0 1


_exptl_crystal_colour                    ?
_exptl_crystal_density_meas              ?
_exptl_crystal_density_diffrn            10.32
_cell_measurement_temperature            ?
_cell_measurement_pressure               100
_cell_measurement_radiation              'X-rays, Cu Ka'
_cell_measurement_reflns_used            ?
_diffrn_ambient_temperature              ?
_diffrn_measurement_device               'Debye-Scherrer film'
_diffrn_measurement_device_type          ?
_diffrn_radiation_type                   'X-rays, Cu Ka'
_diffrn_reflns_number                    ?
_exptl_absorpt_coefficient_mu            ?
_exptl_absorpt_correction_type           ?
_computing_structure_solution            'starting values from the literature'
_refine_ls_number_parameters             ?
_refine_ls_number_reflns                 ?
_refine_ls_R_factor_gt                   ?
_refine_ls_wR_factor_gt                  ?
_pd_proc_ls_proof_R_factor               ?
_pd_proc_ls_proof_wR_factor              ?
_refine_ls_R_I_factor                    ?

# End of data set 531015
