Repository: bobleesj/CIF-CN-Featurizer

# Structure Analysis/Featurizer (SAF)

## Purpose

Structure Analysis/Featurizer (SAF) is a Python script designed to process CIF
(Crystallographic Information File) files and extract geometric features. These
features include interatomic distances, information on atomic environments, and
coordination numbers. The script can sequentially process more than 10,000
`.cif` files and generate millions of data points used as ML input data for
predicting crystal structures and properties.

## Motivation

The script was originally developed to determine the coordination number for
each crystallographic site on complex structures [[1](#ref1)]. Then, we further
included an interactive functionality for experimentalists and data scientists
to generate structural features from `.cif` file. These features were engineered
to be used as input data for ML models to predict crystal structures and their
properties. **We are currently exploring this option in Summer 2024.**

## Scope

The current version supports the processing of **binary** and **ternary** `.cif`
files containing the following elements: 'Si' 'Sc' 'Fe' 'Co' 'Ni' 'Ga' 'Ge' 'Y'
'Ru' 'Rh' 'Pd' 'In' 'Sn' 'Sb' 'La' 'Ce' 'Pr' 'Nd' 'Sm' 'Eu' 'Gd' 'Tb' 'Dy' 'Ho'
'Er' 'Tm' 'Yb' 'Lu' 'Os' 'Ir' 'Pt' 'Th' 'U"' 'Al' 'Mo' 'Hf' 'Ta'

> You may use CIF Cleaner (https://github.com/bobleesj/cif-cleaner) to filter
> binary and ternary .cif files

### Adding more elements

To add more elements, you need to provide `CIF_radius` and `Pauling_CN12` values
in the `get_radius_data()` function located in `core/data/radius.py` as shown
below:

```python
def get_radius_data():
    """
    Return a dictionary of element radii data.
    """
    data = {
        "Si": [1.176, 1.316],
        "Sc": [1.641, 1.620],
        "Fe": [1.242, 1.260],
        "Co": [1.250, 1.252],
        "Ni": [1.246, 1.244],
        "Ga": [1.243, 1.408],
        "Ge": [1.225, 1.366],
        ...
    }
```

### Atom labeling for compounds

For binary compounds, atoms are labeled as `AB`, and for ternary compounds,
atoms are labeled as `RMX`, where `R=A` and `M=B`. If you want to customize
this, modify the `get_binary_AB_labels` or `get_ternary_RMX_labels` function in
`core/config.py` as shown below:

```python
A_labels = ["Sc", "Y", "La", "Ce", "Pr", "Nd", "Sm",
            "Eu", "Gd", "Tb", "Dy", "Ho", "Er", "Tm", "Yb", "Lu", "Th", "U"]
B_labels = ["Si", "Ga", "Ge", "In", "Sn", "Sb", "Al"]
M_labels = ["Fe", "Co", "Ni", "Ru", "Rh", "Pd", "Os", "Ir", "Pt"]
```

These modifications will allow you to adapt the parser to handle additional
elements and compound types as needed.

## Demo

Start with the script via

```bash
python main.py
```

Once the script is started, the user needs to only confirm (1) whether to skip
`cif` files based on the number of atoms in the supercell generated and (2)
choose the folder.

```text
Welcome to CIF Featurizer! This script processes Crystallographic Information
File (CIF) files to extract various features such as interatomic distances,
atomic environment information, and coordination numbers.  It supports binary
and ternary compounds.

Q1. Do you want to skip any CIF files based on the number of unique in the supercell?
(Default: N) [y/N]: N

Available folders containing CIF files:
1. 20240226_huge_file_test
2. 20240402_ThSb
3. 20240303_ternary_binary_test
4. 20240402_URhIn

Enter the number corresponding to the folder containing .cif files: 3
```

### Output

After running the script using `python main.py` and selecting the folder
contianing `.cif` files, `.csv` files are generated. For binary compounds,
`binary_features.csv` with 124 features is generated. For ternary compounds,
`ternary_features.csv` with 165 unique features is generated. For all types of
compounds, `universal_featrues.csv` is generated.

### Coordination numbers

The coordination numbers and their geometric values are determined using four
unique coordination determination methods, as detailed in the manuscript
([DOI](https://doi.org/10.1016/j.jallcom.2023.173241)). Below is an example from
a site. Once the code becomes more matured, we will further make a better
documentation here.

| #   | CN method              | Central atom label | CN  | R   | M   | X   | Polyhedron volume | Dist from atom to center of mass | Edges | Faces |
| --- | ---------------------- | ------------------ | --- | --- | --- | --- | ----------------- | -------------------------------- | ----- | ----- |
| 1   | Shortest dist          | Er1                | 13  | 5   | 2   | 6   | 89.293            | 0.095                            | 33    | 22    |
| 2   | CIF radius sum         | Er1                | 13  | 5   | 2   | 6   | 89.293            | 0.095                            | 33    | 22    |
| 3   | CIF radius refined sum | Er1                | 13  | 5   | 2   | 6   | 89.293            | 0.095                            | 33    | 22    |

File: cif_test/250140.cif
##############################################################################
#                                                                            #
# Ru-Th            # ThRu2                                         #  250140 #
#                                                                            #
##############################################################################
#                                                                            #
#                           Pearson's Crystal Data                           #
#      Crystal Structure Database for Inorganic Compounds (on DVD)           #
#                              Release 2022/23                               #
#                  Editors: Pierre Villars and Karin Cenzual                 #
#                                                                            #
#   Copyright (c) ASM International & Material Phases Data System (MPDS),    #
# Switzerland & National Institute for Materials Science (NIMS), Japan, 2022 #
#                   All rights reserved. Version 2022.07                     #
#                                                                            #
#   This copy of Pearson's Crystal Data is licensed to:                      #
#   University of Alberta, Chemistry Department, 1-5 Installations License         #
#                                                                            #
##############################################################################

data_250140
_audit_creation_date                     2023-07-09
_audit_creation_method
;
Pearson's Crystal Data browser
;
#_database_code_PCD                      250140
_database_code_PDF                       04-001-0087

# Entry summary

_chemical_formula_structural             'Th Ru~2~'
_chemical_formula_sum                    'Ru2 Th'
_chemical_name_mineral                   ?
_chemical_compound_source                ?
_chemical_name_structure_type            MgCu~2~,cF24,227
_chemical_formula_weight                 434.2
_chemical_melting_point                  1773

# Bibliographic data

_publ_section_title
;
Alloys of thorium with certain transition metals. I. The systems thorium-ruthenium and thorium-rhodium
;
_journal_coden_ASTM                      JCOMAH
_journal_name_full                       'J. Less-Common Met.'
_journal_year                            1963
_journal_volume                          5
_journal_page_first                      437
_journal_page_last                       442
_journal_language                        English
loop_
 _publ_author_name
 _publ_author_address
'Thomson J.R.'
;
Imperial College London
Department of Metallurgy
London
United Kingdom
;

# Standardized crystallographic data

_cell_length_a                           7.657
_cell_length_b                           7.657
_cell_length_c                           7.657
_cell_angle_alpha                        90
_cell_angle_beta                         90
_cell_angle_gamma                        90
_cell_volume                             448.93
_cell_formula_units_Z                    8
_space_group_IT_number                   227
_space_group_name_H-M_alt                'F d -3 m (origin choice 2)'
loop_
 _space_group_symop_id
 _space_group_symop_operation_xyz
 1 'x, y, z'
 2 '1/4-x, 1/4-y, z'
 3 '1/4-x, y, 1/4-z'
 4 '-x, -y, -z'
 5 '-x, -z, -y'
 6 '-x, -1/4+y, -1/4+z'
 7 '-x, 1/4+z, 1/4+y'
 8 '-1/4-x, -1/4-z, y'
 9 '-1/4-x, z, -1/4-y'
 10 '1/4-y, 1/4-z, x'
 11 '1/4-y, z, 1/4-x'
 12 '-y, -x, -z'
 13 '-y, -z, -x'
 14 '-y, 1/4+x, 1/4+z'
 15 '-y, -1/4+z, -1/4+x'
 16 '-1/4-y, -1/4-x, z'
 17 '-1/4-y, x, -1/4-z'
 18 '1/4-z, 1/4-x, y'
 19 '1/4-z, x, 1/4-y'
 20 '-z, -x, -y'
 21 '-z, -y, -x'
 22 '-z, -1/4+x, -1/4+y'
 23 '-z, 1/4+y, 1/4+x'
 24 '-1/4-z, -1/4-y, x'
 25 '-1/4-z, y, -1/4-x'
 26 '1/4+x, -z, 1/4+y'
 27 '1/4+x, 1/4+z, -y'
 28 'x, 1/4-y, 1/4-z'
 29 'x, -1/4-z, -1/4-y'
 30 'x, z, y'
 31 '-1/4+x, -y, -1/4+z'
 32 '-1/4+x, -1/4+y, -z'
 33 '1/4+y, -x, 1/4+z'
 34 '1/4+y, 1/4+x, -z'
 35 'y, -1/4-x, -1/4-z'
 36 'y, 1/4-z, 1/4-x'
 37 'y, x, z'
 38 'y, z, x'
 39 '-1/4+y, -z, -1/4+x'
 40 '-1/4+y, -1/4+z, -x'
 41 '1/4+z, -y, 1/4+x'
 42 '1/4+z, 1/4+y, -x'
 43 'z, 1/4-x, 1/4-y'
 44 'z, -1/4-y, -1/4-x'
 45 'z, x, y'
 46 'z, y, x'
 47 '-1/4+z, -x, -1/4+y'
 48 '-1/4+z, -1/4+x, -y'
 49 'x, 1/2+y, 1/2+z'
 50 '1/4-x, 3/4-y, 1/2+z'
 51 '1/4-x, 1/2+y, 3/4-z'
 52 '-x, 1/2-y, 1/2-z'
 53 '-x, 1/2-z, 1/2-y'
 54 '-x, 1/4+y, 1/4+z'
 55 '-x, 3/4+z, 3/4+y'
 56 '-1/4-x, 1/4-z, 1/2+y'
 57 '-1/4-x, 1/2+z, 1/4-y'
 58 '1/4-y, 3/4-z, 1/2+x'
 59 '1/4-y, 1/2+z, 3/4-x'
 60 '-y, 1/2-x, 1/2-z'
 61 '-y, 1/2-z, 1/2-x'
 62 '-y, 3/4+x, 3/4+z'
 63 '-y, 1/4+z, 1/4+x'
 64 '-1/4-y, 1/4-x, 1/2+z'
 65 '-1/4-y, 1/2+x, 1/4-z'
 66 '1/4-z, 3/4-x, 1/2+y'
 67 '1/4-z, 1/2+x, 3/4-y'
 68 '-z, 1/2-x, 1/2-y'
 69 '-z, 1/2-y, 1/2-x'
 70 '-z, 1/4+x, 1/4+y'
 71 '-z, 3/4+y, 3/4+x'
 72 '-1/4-z, 1/4-y, 1/2+x'
 73 '-1/4-z, 1/2+y, 1/4-x'
 74 '1/4+x, 1/2-z, 3/4+y'
 75 '1/4+x, 3/4+z, 1/2-y'
 76 'x, 3/4-y, 3/4-z'
 77 'x, 1/4-z, 1/4-y'
 78 'x, 1/2+z, 1/2+y'
 79 '-1/4+x, 1/2-y, 1/4+z'
 80 '-1/4+x, 1/4+y, 1/2-z'
 81 '1/4+y, 1/2-x, 3/4+z'
 82 '1/4+y, 3/4+x, 1/2-z'
 83 'y, 1/4-x, 1/4-z'
 84 'y, 3/4-z, 3/4-x'
 85 'y, 1/2+x, 1/2+z'
 86 'y, 1/2+z, 1/2+x'
 87 '-1/4+y, 1/2-z, 1/4+x'
 88 '-1/4+y, 1/4+z, 1/2-x'
 89 '1/4+z, 1/2-y, 3/4+x'
 90 '1/4+z, 3/4+y, 1/2-x'
 91 'z, 3/4-x, 3/4-y'
 92 'z, 1/4-y, 1/4-x'
 93 'z, 1/2+x, 1/2+y'
 94 'z, 1/2+y, 1/2+x'
 95 '-1/4+z, 1/2-x, 1/4+y'
 96 '-1/4+z, 1/4+x, 1/2-y'
 97 '1/2+x, y, 1/2+z'
 98 '3/4-x, 1/4-y, 1/2+z'
 99 '3/4-x, y, 3/4-z'
 100 '1/2-x, -y, 1/2-z'
 101 '1/2-x, -z, 1/2-y'
 102 '1/2-x, -1/4+y, 1/4+z'
 103 '1/2-x, 1/4+z, 3/4+y'
 104 '1/4-x, -1/4-z, 1/2+y'
 105 '1/4-x, z, 1/4-y'
 106 '3/4-y, 1/4-z, 1/2+x'
 107 '3/4-y, z, 3/4-x'
 108 '1/2-y, -x, 1/2-z'
 109 '1/2-y, -z, 1/2-x'
 110 '1/2-y, 1/4+x, 3/4+z'
 111 '1/2-y, -1/4+z, 1/4+x'
 112 '1/4-y, -1/4-x, 1/2+z'
 113 '1/4-y, x, 1/4-z'
 114 '3/4-z, 1/4-x, 1/2+y'
 115 '3/4-z, x, 3/4-y'
 116 '1/2-z, -x, 1/2-y'
 117 '1/2-z, -y, 1/2-x'
 118 '1/2-z, -1/4+x, 1/4+y'
 119 '1/2-z, 1/4+y, 3/4+x'
 120 '1/4-z, -1/4-y, 1/2+x'
 121 '1/4-z, y, 1/4-x'
 122 '3/4+x, -z, 3/4+y'
 123 '3/4+x, 1/4+z, 1/2-y'
 124 '1/2+x, 1/4-y, 3/4-z'
 125 '1/2+x, -1/4-z, 1/4-y'
 126 '1/2+x, z, 1/2+y'
 127 '1/4+x, -y, 1/4+z'
 128 '1/4+x, -1/4+y, 1/2-z'
 129 '3/4+y, -x, 3/4+z'
 130 '3/4+y, 1/4+x, 1/2-z'
 131 '1/2+y, -1/4-x, 1/4-z'
 132 '1/2+y, 1/4-z, 3/4-x'
 133 '1/2+y, x, 1/2+z'
 134 '1/2+y, z, 1/2+x'
 135 '1/4+y, -z, 1/4+x'
 136 '1/4+y, -1/4+z, 1/2-x'
 137 '3/4+z, -y, 3/4+x'
 138 '3/4+z, 1/4+y, 1/2-x'
 139 '1/2+z, 1/4-x, 3/4-y'
 140 '1/2+z, -1/4-y, 1/4-x'
 141 '1/2+z, x, 1/2+y'
 142 '1/2+z, y, 1/2+x'
 143 '1/4+z, -x, 1/4+y'
 144 '1/4+z, -1/4+x, 1/2-y'
 145 '1/2+x, 1/2+y, z'
 146 '3/4-x, 3/4-y, z'
 147 '3/4-x, 1/2+y, 1/4-z'
 148 '1/2-x, 1/2-y, -z'
 149 '1/2-x, 1/2-z, -y'
 150 '1/2-x, 1/4+y, -1/4+z'
 151 '1/2-x, 3/4+z, 1/4+y'
 152 '1/4-x, 1/4-z, y'
 153 '1/4-x, 1/2+z, -1/4-y'
 154 '3/4-y, 3/4-z, x'
 155 '3/4-y, 1/2+z, 1/4-x'
 156 '1/2-y, 1/2-x, -z'
 157 '1/2-y, 1/2-z, -x'
 158 '1/2-y, 3/4+x, 1/4+z'
 159 '1/2-y, 1/4+z, -1/4+x'
 160 '1/4-y, 1/4-x, z'
 161 '1/4-y, 1/2+x, -1/4-z'
 162 '3/4-z, 3/4-x, y'
 163 '3/4-z, 1/2+x, 1/4-y'
 164 '1/2-z, 1/2-x, -y'
 165 '1/2-z, 1/2-y, -x'
 166 '1/2-z, 1/4+x, -1/4+y'
 167 '1/2-z, 3/4+y, 1/4+x'
 168 '1/4-z, 1/4-y, x'
 169 '1/4-z, 1/2+y, -1/4-x'
 170 '3/4+x, 1/2-z, 1/4+y'
 171 '3/4+x, 3/4+z, -y'
 172 '1/2+x, 3/4-y, 1/4-z'
 173 '1/2+x, 1/4-z, -1/4-y'
 174 '1/2+x, 1/2+z, y'
 175 '1/4+x, 1/2-y, -1/4+z'
 176 '1/4+x, 1/4+y, -z'
 177 '3/4+y, 1/2-x, 1/4+z'
 178 '3/4+y, 3/4+x, -z'
 179 '1/2+y, 1/4-x, -1/4-z'
 180 '1/2+y, 3/4-z, 1/4-x'
 181 '1/2+y, 1/2+x, z'
 182 '1/2+y, 1/2+z, x'
 183 '1/4+y, 1/2-z, -1/4+x'
 184 '1/4+y, 1/4+z, -x'
 185 '3/4+z, 1/2-y, 1/4+x'
 186 '3/4+z, 3/4+y, -x'
 187 '1/2+z, 3/4-x, 1/4-y'
 188 '1/2+z, 1/4-y, -1/4-x'
 189 '1/2+z, 1/2+x, y'
 190 '1/2+z, 1/2+y, x'
 191 '1/4+z, 1/2-x, -1/4+y'
 192 '1/4+z, 1/4+x, -y'
loop_
 _atom_type_symbol
 Ru
 Th
loop_
 _atom_site_label
 _atom_site_type_symbol
 _atom_site_symmetry_multiplicity
 _atom_site_Wyckoff_symbol
 _atom_site_fract_x
 _atom_site_fract_y
 _atom_site_fract_z
 _atom_site_occupancy
 Ru Ru 16 c 0 0 0 1
 Th Th 8 b 0.375 0.375 0.375 1


_exptl_crystal_colour                    ?
_exptl_crystal_density_meas              ?
_exptl_crystal_density_diffrn            12.85
_cell_measurement_temperature            ?
_cell_measurement_radiation              'X-rays, Cu K'
_cell_measurement_reflns_used            ?
_diffrn_ambient_temperature              ?
_diffrn_measurement_device               'Unicam film'
_diffrn_measurement_device_type          ?
_diffrn_radiation_type                   ?
_diffrn_reflns_number                    ?
_exptl_absorpt_coefficient_mu            ?
_exptl_absorpt_correction_type           ?
_computing_structure_solution            ?
_refine_ls_number_parameters             ?
_refine_ls_number_reflns                 ?
_refine_ls_R_factor_gt                   ?
_refine_ls_wR_factor_gt                  ?

# End of data set 250140

File: cif_test/Al3Ni.cif
##############################################################################
#                                                                            #
# Al-Ni            # NiAl3                                         # 1601445 #
#                                                                            #
##############################################################################
#                                                                            #
#                           Pearson's Crystal Data                           #
#      Crystal Structure Database for Inorganic Compounds (on DVD)           #
#                              Release 2022/23                               #
#                  Editors: Pierre Villars and Karin Cenzual                 #
#                                                                            #
#   Copyright (c) ASM International & Material Phases Data System (MPDS),    #
# Switzerland & National Institute for Materials Science (NIMS), Japan, 2022 #
#                   All rights reserved. Version 2022.07                     #
#                                                                            #
#   This copy of Pearson's Crystal Data is licensed to:                      #
#   Indian Institute of Technology Kharagpur, Periodical Section, Central Library, Academic Site License         #
#                                                                            #
##############################################################################

data_1601445
_audit_creation_date                     2024-01-03
_audit_creation_method
;
Pearson's Crystal Data browser
;
#_database_code_PCD                      1601445
_database_code_PDF                       ?

# Entry summary

_chemical_formula_structural             'Ni Al~3~'
_chemical_formula_sum                    'Al3 Ni'
_chemical_name_mineral                   ?
_chemical_compound_source                ?
_chemical_name_structure_type            Fe~3~C-b,oP16,62
_chemical_formula_weight                 139.6

# Bibliographic data

_publ_section_title
;
The Influence of Annealing on the Structure Transformations of the Amorphous Aluminium-Based Alloy
;
_journal_coden_ASTM                      VLDUAB
_journal_name_full
'Visn. Lviv. Derzh. Univ., Ser. Khim.'                                        
_journal_year                            2005
_journal_volume                          46
_journal_page_first                      105
_journal_page_last                       108
_journal_language                        Ukrainian
loop_
 _publ_author_name
 _publ_author_address
'Verbovytsky Y.V.'
;
Lviv Ivan Franko National University
Department of Inorganic Chemistry
Lviv
Ukraine
;
'Mika T.'
;
Lviv Ivan Franko National University
Department of Inorganic Chemistry
Lviv
Ukraine
;
'Bednars'ka L.'
;
Lviv Ivan Franko National University
Department of Inorganic Chemistry
Lviv
Ukraine
;
'Kotur B.Y.'
;
Lviv Ivan Franko National University
Department of Inorganic Chemistry
Lviv
Ukraine
;

# Standardized crystallographic data

_cell_length_a                           6.622
_cell_length_b                           7.473
_cell_length_c                           4.682
_cell_angle_alpha                        90
_cell_angle_beta                         90
_cell_angle_gamma                        90
_cell_volume                             231.7
_cell_formula_units_Z                    4
_space_group_IT_number                   62
_space_group_name_H-M_alt                'P n m a'
loop_
 _space_group_symop_id
 _space_group_symop_operation_xyz
 1 'x, y, z'
 2 '1/2-x, -y, 1/2+z'
 3 '1/2-x, 1/2+y, 1/2+z'
 4 '-x, -y, -z'
 5 '-x, 1/2+y, -z'
 6 '1/2+x, 1/2-y, 1/2-z'
 7 '1/2+x, y, 1/2-z'
 8 'x, 1/2-y, z'

# Atomic positions taken from type-defining entry

loop_
 _atom_type_symbol
 Al
 Ni
loop_
 _atom_site_label
 _atom_site_type_symbol
 _atom_site_symmetry_multiplicity
 _atom_site_Wyckoff_symbol
 _atom_site_fract_x
 _atom_site_fract_y
 _atom_site_fract_z
 _atom_site_occupancy
 Al1 Al 8 d 0.1834 0.0689 0.1656 1
 Al2 Al 4 c 0.0388 0.25 0.6578 1
 Ni1 Ni 4 c 0.3764 0.25 0.4426 1


_exptl_crystal_colour                    ?
_exptl_crystal_density_meas              ?
_exptl_crystal_density_diffrn            4.00
_cell_measurement_temperature            ?
_cell_measurement_radiation              'X-rays, Cu Ka'
_cell_measurement_reflns_used            ?
_diffrn_ambient_temperature              ?
_diffrn_measurement_device               'automatic diffractometer'
_diffrn_measurement_device_type          ?
_diffrn_radiation_type                   ?
_diffrn_reflns_number                    ?
_exptl_absorpt_coefficient_mu            ?
_exptl_absorpt_correction_type           ?
_computing_structure_solution            ?
_refine_ls_number_parameters             ?
_refine_ls_number_reflns                 ?
_refine_ls_R_factor_gt                   ?
_refine_ls_wR_factor_gt                  ?

# End of data set 1601445

File: cif_test/HoPt.cif
##############################################################################
#                                                                            #
# Ho-Pt            # HoPt                                          # 2030011 #
#                                                                            #
##############################################################################
#                                                                            #
#                           Pearson's Crystal Data                           #
#      Crystal Structure Database for Inorganic Compounds (on DVD)           #
#                              Release 2022/23                               #
#                  Editors: Pierre Villars and Karin Cenzual                 #
#                                                                            #
#   Copyright (c) ASM International & Material Phases Data System (MPDS),    #
# Switzerland & National Institute for Materials Science (NIMS), Japan, 2022 #
#                   All rights reserved. Version 2022.07                     #
#                                                                            #
#   This copy of Pearson's Crystal Data is licensed to:                      #
#   University of Alberta, Chemistry Department, 1-5 Installations License         #
#                                                                            #
##############################################################################

data_2030011
_audit_creation_date                     2023-07-06
_audit_creation_method
;
Pearson's Crystal Data browser
;
#_database_code_PCD                      2030011
_database_code_PDF                       04-008-7603

# Entry summary

_chemical_formula_structural             'Ho Pt'
_chemical_formula_sum                    'Ho Pt'
_chemical_name_mineral                   ?
_chemical_compound_source                ?
_chemical_name_structure_type            FeB-b,oP8,62
_chemical_formula_weight                 360.0

# Bibliographic data

_publ_section_title
;
Magnetic properties and structures of equiatomic rare earth-platinum compounds RPt (R= Gd, Tb, Dy, Ho, Er, Tm)
;
_journal_coden_ASTM                      JSSCBI
_journal_name_full                       'J. Solid State Chem.'
_journal_year                            1980
_journal_volume                          31
_journal_page_first                      197
_journal_page_last                       207
_journal_language                        English
loop_
 _publ_author_name
 _publ_author_address
'Castets A.'
;
National Center for Scientific Research (CNRS)
Laboratoire Louis Neel (LLN)
Grenoble
France
;
'Gignoux D.'
;
National Center for Scientific Research (CNRS)
Laboratoire Louis Neel (LLN)
Grenoble
France
;
'Gomez Sal J.C.'
;
Santander University
Departamento de Fisica Fundamental
Santander
Spain
;

# Standardized crystallographic data

_cell_length_a                           6.932
_cell_length_b                           4.465
_cell_length_c                           5.528
_cell_angle_alpha                        90
_cell_angle_beta                         90
_cell_angle_gamma                        90
_cell_volume                             171.1
_cell_formula_units_Z                    4
_space_group_IT_number                   62
_space_group_name_H-M_alt                'P n m a'
loop_
 _space_group_symop_id
 _space_group_symop_operation_xyz
 1 'x, y, z'
 2 '1/2-x, -y, 1/2+z'
 3 '1/2-x, 1/2+y, 1/2+z'
 4 '-x, -y, -z'
 5 '-x, 1/2+y, -z'
 6 '1/2+x, 1/2-y, 1/2-z'
 7 '1/2+x, y, 1/2-z'
 8 'x, 1/2-y, z'

# Atomic positions taken from type-defining entry

loop_
 _atom_type_symbol
 Pt
 Ho
loop_
 _atom_site_label
 _atom_site_type_symbol
 _atom_site_symmetry_multiplicity
 _atom_site_Wyckoff_symbol
 _atom_site_fract_x
 _atom_site_fract_y
 _atom_site_fract_z
 _atom_site_occupancy
 Pt1 Pt 4 c 0.036 0.25 0.11 1
 Ho1 Ho 4 c 0.18 0.25 0.625 1


_exptl_crystal_colour                    ?
_exptl_crystal_density_meas              ?
_exptl_crystal_density_diffrn            13.98
_cell_measurement_temperature            ?
_cell_measurement_radiation              neutrons
_cell_measurement_wavelength             1.22
_pd_proc_wavelength                      1.22
_cell_measurement_reflns_used            ?
_diffrn_ambient_temperature              ?
_diffrn_measurement_device               'automatic diffractometer'
_diffrn_measurement_device_type          ?
_diffrn_radiation_type                   ?
_diffrn_reflns_number                    ?
_exptl_absorpt_coefficient_mu            ?
_exptl_absorpt_correction_type           ?
_computing_structure_solution            ?
_refine_ls_number_parameters             ?
_refine_ls_number_reflns                 ?
_refine_ls_R_factor_gt                   ?
_refine_ls_wR_factor_gt                  ?

# Published diffraction lines

loop_
 _refln_index_h
 _refln_index_k
 _refln_index_l
 _refln_d_spacing
 _refln_intensity_meas
 1 0 0 6.936 4.3
 1 0 1 4.322 10.5
 1 1 0 3.757 35.1
 0 1 1 3.474 161.3
 2 0 0 3.469 ?
 1 1 1 3.107 130.7
 2 0 1 2.937 53.9
 0 0 2 2.764 147.5
 2 1 0 2.739 ?
 1 0 2 2.568 200.3
 2 1 1 2.455 185.5
 0 1 2 2.351 22.2
 3 0 0 2.311 ?
 0 2 0 2.233 433.6
 1 1 2 2.226 ?
 2 0 2 2.162 58.2
 3 0 1 2.133 ?
 1 2 0 2.125 ?
 0 2 1 2.071 6.5
 3 1 0 2.052 ?
 1 2 1 1.985 238.4
 2 1 2 1.946 ?
 3 1 1 1.924 ?
 2 2 0 1.877 ?
 1 0 3 1.781 157.1
 2 2 1 1.778 ?
 3 0 2 1.773 ?

# End of data set 2030011

File: cif_test/Nd5Si3.cif
##############################################################################
#                                                                            #
# Nd-Si            # Nd5Si3 tet                                    # 1720931 #
#                                                                            #
##############################################################################
#                                                                            #
#                           Pearson's Crystal Data                           #
#      Crystal Structure Database for Inorganic Compounds (on DVD)           #
#                              Release 2022/23                               #
#                  Editors: Pierre Villars and Karin Cenzual                 #
#                                                                            #
#   Copyright (c) ASM International & Material Phases Data System (MPDS),    #
# Switzerland & National Institute for Materials Science (NIMS), Japan, 2022 #
#                   All rights reserved. Version 2022.07                     #
#                                                                            #
#   This copy of Pearson's Crystal Data is licensed to:                      #
#   University of Alberta, Chemistry Department, 1-5 Installations License         #
#                                                                            #
##############################################################################

data_1720931
_audit_creation_date                     2023-07-06
_audit_creation_method
;
Pearson's Crystal Data browser
;
#_database_code_PCD                      1720931
_database_code_PDF                       ?

# Entry summary

_chemical_formula_structural             'Nd~5~ Si~3~'
_chemical_formula_sum                    'Nd5 Si3'
_chemical_name_mineral                   ?
_chemical_compound_source                ?
_chemical_name_structure_type            Cr~5~B~3~,tI32,140
_chemical_formula_weight                 805.5

# Bibliographic data

_publ_section_title
'Isothermal section of Nd-Zr-Si ternary system at 773 K'                      
_journal_coden_ASTM                      JREAE6
_journal_name_full                       'J. Rare Earths'
_journal_year                            2012
_journal_volume                          30
_journal_page_first                      79
_journal_page_last                       83
_journal_language                        English
loop_
 _publ_author_name
 _publ_author_address
'He J.'
;
Guangxi University
Key Laboratory of Nonferrous Metal Materials and New Processing Technology
Nanning / Guangxi
China
;
'He W.'
;
Guangxi University
Key Laboratory of Nonferrous Metal Materials and New Processing Technology
Nanning / Guangxi
China
;
'Yao X.'
;
Guangxi University
Key Laboratory of Nonferrous Metal Materials and New Processing Technology
Nanning / Guangxi
China
;
'Zeng L.'
;
Guangxi University
Key Laboratory of Nonferrous Metal Materials and New Processing Technology
Nanning / Guangxi
China
;

# Standardized crystallographic data

_cell_length_a                           7.7924
_cell_length_b                           7.7924
_cell_length_c                           13.748
_cell_angle_alpha                        90
_cell_angle_beta                         90
_cell_angle_gamma                        90
_cell_volume                             834.8
_cell_formula_units_Z                    4
_space_group_IT_number                   140
_space_group_name_H-M_alt                'I 4/m c m'
loop_
 _space_group_symop_id
 _space_group_symop_operation_xyz
 1 'x, y, z'
 2 '-x, -y, -z'
 3 '-x, -y, z'
 4 '-x, y, 1/2-z'
 5 '-x, y, 1/2+z'
 6 '-y, -x, 1/2-z'
 7 '-y, -x, 1/2+z'
 8 '-y, x, -z'
 9 '-y, x, z'
 10 'x, -y, 1/2-z'
 11 'x, -y, 1/2+z'
 12 'x, y, -z'
 13 'y, -x, -z'
 14 'y, -x, z'
 15 'y, x, 1/2-z'
 16 'y, x, 1/2+z'
 17 '1/2+x, 1/2+y, 1/2+z'
 18 '1/2-x, 1/2-y, 1/2-z'
 19 '1/2-x, 1/2-y, 1/2+z'
 20 '1/2-x, 1/2+y, 1-z'
 21 '1/2-x, 1/2+y, 1+z'
 22 '1/2-y, 1/2-x, 1-z'
 23 '1/2-y, 1/2-x, 1+z'
 24 '1/2-y, 1/2+x, 1/2-z'
 25 '1/2-y, 1/2+x, 1/2+z'
 26 '1/2+x, 1/2-y, 1-z'
 27 '1/2+x, 1/2-y, 1+z'
 28 '1/2+x, 1/2+y, 1/2-z'
 29 '1/2+y, 1/2-x, 1/2-z'
 30 '1/2+y, 1/2-x, 1/2+z'
 31 '1/2+y, 1/2+x, 1-z'
 32 '1/2+y, 1/2+x, 1+z'

# Atomic positions taken from type-defining entry

loop_
 _atom_type_symbol
 Nd
 Si
loop_
 _atom_site_label
 _atom_site_type_symbol
 _atom_site_symmetry_multiplicity
 _atom_site_Wyckoff_symbol
 _atom_site_fract_x
 _atom_site_fract_y
 _atom_site_fract_z
 _atom_site_occupancy
 Nd1 Nd 16 l 0.166 0.666 0.15 1
 Si1 Si 8 h 0.625 0.125 0 1
 Nd2 Nd 4 c 0 0 0 1
 Si2 Si 4 a 0 0 0.25 1


_exptl_crystal_colour                    ?
_exptl_crystal_density_meas              ?
_exptl_crystal_density_diffrn            6.41
_cell_measurement_temperature            ?
_cell_measurement_radiation              'X-rays, Cu Ka'
_cell_measurement_reflns_used            ?
_diffrn_ambient_temperature              ?
_diffrn_measurement_device               'automatic diffractometer'
_diffrn_measurement_device_type          ?
_diffrn_radiation_type                   ?
_diffrn_reflns_number                    ?
_exptl_absorpt_coefficient_mu            ?
_exptl_absorpt_correction_type           ?
_computing_structure_solution            ?
_refine_ls_number_parameters             ?
_refine_ls_number_reflns                 ?
_refine_ls_R_factor_gt                   ?
_refine_ls_wR_factor_gt                  ?

# End of data set 1720931

File: cif_test/URhIn.cif
##############################################################################
#                                                                            #
# In-Rh-U          # URhIn                                         #  380981 #
#                                                                            #
##############################################################################
#                                                                            #
#                           Pearson's Crystal Data                           #
#      Crystal Structure Database for Inorganic Compounds (on DVD)           #
#                              Release 2022/23                               #
#                  Editors: Pierre Villars and Karin Cenzual                 #
#                                                                            #
#   Copyright (c) ASM International & Material Phases Data System (MPDS),    #
# Switzerland & National Institute for Materials Science (NIMS), Japan, 2022 #
#                   All rights reserved. Version 2022.07                     #
#                                                                            #
#   This copy of Pearson's Crystal Data is licensed to:                      #
#   University of Alberta, Chemistry Department, 1-5 Installations License         #
#                                                                            #
##############################################################################

data_380981
_audit_creation_date                     2023-07-02
_audit_creation_method
;
Pearson's Crystal Data browser
;
#_database_code_PCD                      380981
_database_code_PDF                       04-002-7389

# Entry summary

_chemical_formula_structural             'U Rh In'
_chemical_formula_sum                    'In Rh U'
_chemical_name_mineral                   ?
_chemical_compound_source                ?
_chemical_name_structure_type            ZrNiAl,hP9,189
_chemical_formula_weight                 455.8

# Bibliographic data

_publ_section_title
'Magnetic structures of some UTM compounds'                                   
_journal_coden_ASTM                      JMMMDC
_journal_name_full                       'J. Magn. Magn. Mater.'
_journal_year                            1995
_journal_volume                          140/144
_journal_page_first                      1377
_journal_page_last                       1378
_journal_language                        English
loop_
 _publ_author_name
 _publ_author_address
'Tran V.H.'
;
Polish Academy of Sciences (PAN)
Trzebiatowski W. Institute of Low Temperature and Structure Research
Wroclaw
Poland
;
'Troc R.'
;
Polish Academy of Sciences (PAN)
Trzebiatowski W. Institute of Low Temperature and Structure Research
Wroclaw
Poland
;
'Bouree Vigneron F.'
;
National Center for Scientific Research (CNRS)
Laboratoire Leon Brillouin (LLB)
Gif-sur-Yvette
France
;
'Roisnel T.'
;
National Center for Scientific Research (CNRS)
Laboratoire Leon Brillouin (LLB)
Gif-sur-Yvette
France
;
'Andre G.'
;
National Center for Scientific Research (CNRS)
Laboratoire Leon Brillouin (LLB)
Gif-sur-Yvette
France
;

# Standardized crystallographic data

_cell_length_a                           7.476
_cell_length_b                           7.476
_cell_length_c                           3.881
_cell_angle_alpha                        90
_cell_angle_beta                         90
_cell_angle_gamma                        120
_cell_volume                             187.9
_cell_formula_units_Z                    3
_space_group_IT_number                   189
_space_group_name_H-M_alt                'P -6 2 m'
loop_
 _space_group_symop_id
 _space_group_symop_operation_xyz
 1 'x, y, z'
 2 '-x+y, -x, -z'
 3 '-x+y, -x, z'
 4 '-x, -x+y, -z'
 5 '-x, -x+y, z'
 6 '-y, x-y, -z'
 7 '-y, x-y, z'
 8 'x, y, -z'
 9 'x-y, -y, -z'
 10 'x-y, -y, z'
 11 'y, x, -z'
 12 'y, x, z'

# Atomic positions taken from type-defining entry

loop_
 _atom_type_symbol
 In
 U
 Rh
loop_
 _atom_site_label
 _atom_site_type_symbol
 _atom_site_symmetry_multiplicity
 _atom_site_Wyckoff_symbol
 _atom_site_fract_x
 _atom_site_fract_y
 _atom_site_fract_z
 _atom_site_occupancy
 In1 In 3 g 0.2505 0 0.5 1
 U1 U 3 f 0.5925 0 0 1
 Rh1 Rh 2 d 0.333333 0.666667 0.5 1
 Rh2 Rh 1 a 0 0 0 1


_exptl_crystal_colour                    ?
_exptl_crystal_density_meas              ?
_exptl_crystal_density_diffrn            12.09
_cell_measurement_temperature            ?
_cell_measurement_radiation              neutrons
_cell_measurement_reflns_used            ?
_diffrn_ambient_temperature              ?
_diffrn_measurement_device               'automatic diffractometer'
_diffrn_measurement_device_type          ?
_diffrn_radiation_type                   ?
_diffrn_reflns_number                    ?
_exptl_absorpt_coefficient_mu            ?
_exptl_absorpt_correction_type           ?
_computing_structure_solution            ?
_refine_ls_number_parameters             ?
_refine_ls_number_reflns                 ?
_refine_ls_R_factor_gt                   ?
_refine_ls_wR_factor_gt                  ?

# End of data set 380981
