Repository: bobleesj/CIF-CN-Featurizer

# Structure Analysis/Featurizer (SAF)

## Purpose

Structure Analysis/Featurizer (SAF) is a Python script designed to process CIF
(Crystallographic Information File) files and extract geometric features. These
features include interatomic distances, information on atomic environments, and
coordination numbers. The script can sequentially process more than 10,000
`.cif` files and generate millions of data points used as ML input data for
predicting crystal structures and properties.

## Motivation

The script was originally developed to determine the coordination number for
each crystallographic site on complex structures [[1](#ref1)]. Then, we further

File: cif_test/ThSb.cif
##############################################################################
#                                                                            #
# Sb-Th            # ThSb hp                                       #  531015 #
#                                                                            #
##############################################################################
#                                                                            #
#                           Pearson's Crystal Data                           #
#      Crystal Structure Database for Inorganic Compounds (on DVD)           #
#                              Release 2022/23                               #
#                  Editors: Pierre Villars and Karin Cenzual                 #
#                                                                            #
#   Copyright (c) ASM International & Material Phases Data System (MPDS),    #
# Switzerland & National Institute for Materials Science (NIMS), Japan, 2022 #
#                   All rights reserved. Version 2022.07                     #
#                                                                            #
#   This copy of Pearson's Crystal Data is licensed to:                      #
#   University of Alberta, Chemistry Department, 1-5 Installations License         #
#                                                                            #
##############################################################################

data_531015
_audit_creation_date                     2023-06-30
_audit_creation_method
;
Pearson's Crystal Data browser
;
#_database_code_PCD                      531015
_database_code_PDF                       04-004-5507

# Entry summary

_chemical_formula_structural             'Th Sb'
_chemical_formula_sum                    'Sb Th'
_chemical_name_mineral                   ?
_chemical_compound_source                ?
_chemical_name_structure_type            CsCl,cP2,221
_chemical_formula_weight                 353.8

# Bibliographic data

_publ_section_title
'The pressure-induced transformation B1 to B2 in actinide compounds'          
_journal_coden_ASTM                      JACGAR
_journal_name_full                       'J. Appl. Crystallogr.'
_journal_year                            1990
_journal_volume                          23
_journal_page_first                      515
_journal_page_last                       519
_journal_language                        English
loop_
 _publ_author_name
 _publ_author_address
'Gerward L.'
;
Denmark Technical University (DTU)
Laboratory of Applied Physics
Lyngby
Denmark
;
'Olsen J.S.'
;
Copenhagen University (UCPH)
Department of Physics
Copenhagen
Denmark
;
'Steenstrup S.'
;
Copenhagen University (UCPH)
Department of Physics
Copenhagen
Denmark
;
'Benedict U.'
;
European Commission Joint Research Center (JRC)
Institute for Transuranium Elements
Karlsruhe
Germany
;
'Dabos Seignon S.'
;
European Commission Joint Research Center (JRC)
Institute for Transuranium Elements
Karlsruhe
Germany
;

# Standardized crystallographic data

_cell_length_a                           3.847
_cell_length_b                           3.847
_cell_length_c                           3.847
_cell_angle_alpha                        90
_cell_angle_beta                         90
_cell_angle_gamma                        90
_cell_volume                             56.93
_cell_formula_units_Z                    1
_space_group_IT_number                   221
_space_group_name_H-M_alt                'P m -3 m'
loop_
 _space_group_symop_id
 _space_group_symop_operation_xyz
 1 'x, y, z'
 2 '-x, -y, -z'
 3 '-x, -y, z'
 4 '-x, -z, -y'
 5 '-x, -z, y'
 6 '-x, y, -z'
 7 '-x, y, z'
 8 '-x, z, -y'
 9 '-x, z, y'
 10 '-y, -x, -z'
 11 '-y, -x, z'
 12 '-y, -z, -x'
 13 '-y, -z, x'
 14 '-y, x, -z'
 15 '-y, x, z'
 16 '-y, z, -x'
 17 '-y, z, x'
 18 '-z, -x, -y'
 19 '-z, -x, y'
 20 '-z, -y, -x'
 21 '-z, -y, x'
 22 '-z, x, -y'
 23 '-z, x, y'
 24 '-z, y, -x'
 25 '-z, y, x'
 26 'x, -y, -z'
 27 'x, -y, z'
 28 'x, -z, -y'
 29 'x, -z, y'
 30 'x, y, -z'
 31 'x, z, -y'
 32 'x, z, y'
 33 'y, -x, -z'
 34 'y, -x, z'
 35 'y, -z, -x'
 36 'y, -z, x'
 37 'y, x, -z'
 38 'y, x, z'
 39 'y, z, -x'
 40 'y, z, x'
 41 'z, -x, -y'
 42 'z, -x, y'
 43 'z, -y, -x'
 44 'z, -y, x'
 45 'z, x, -y'
 46 'z, x, y'
 47 'z, y, -x'
 48 'z, y, x'
loop_
 _atom_type_symbol
 Sb
 Th
loop_
 _atom_site_label
 _atom_site_type_symbol
 _atom_site_symmetry_multiplicity
 _atom_site_Wyckoff_symbol
 _atom_site_fract_x
 _atom_site_fract_y
 _atom_site_fract_z
 _atom_site_occupancy
 Sb Sb 1 b 0.5 0.5 0.5 1
 Th Th 1 a 0 0 0 1


_exptl_crystal_colour                    ?
_exptl_crystal_density_meas              ?
_exptl_crystal_density_diffrn            10.32
_cell_measurement_temperature            ?
_cell_measurement_pressure               100
_cell_measurement_radiation              'X-rays, Cu Ka'
_cell_measurement_reflns_used            ?
_diffrn_ambient_temperature              ?
_diffrn_measurement_device               'Debye-Scherrer film'
_diffrn_measurement_device_type          ?
_diffrn_radiation_type                   'X-rays, Cu Ka'
_diffrn_reflns_number                    ?
_exptl_absorpt_coefficient_mu            ?
_exptl_absorpt_correction_type           ?
_computing_structure_solution            'starting values from the literature'
_refine_ls_number_parameters             ?
_refine_ls_number_reflns                 ?
_refine_ls_R_factor_gt                   ?
_refine_ls_wR_factor_gt                  ?
_pd_proc_ls_proof_R_factor               ?
_pd_proc_ls_proof_wR_factor              ?
_refine_ls_R_I_factor                    ?

# End of data set 531015
